Repository: nasplycc/mechanical-design-handbook

# 📚 机械设计手册知识库

> 基于《机械设计手册》第六版（成大先 主编，化学工业出版社）构建的可检索知识库系统。

## 🎯 功能概览

| 方式 | 速度 | 说明 |
|:----|:----:|:-----|
| **Web 界面** | ~12ms | 浏览器搜索，支持公式渲染(KaTeX)、PDF一键跳转指定页 |
| **设计向导** | ~53ms | 输入自然语言需求，自动生成带页码引用的设计报告 |
| **MCP 服务** | ~7ms | 集成到 AI 对话中直接查询 |
| **CLI 搜索** | ~5ms | 关键词搜索 + BM25 语义检索兜底 |

## 🏗️ 架构

```
机械设计手册检索系统
├── 机械设计知识库/          ← 59 个已标注 MD 文件（精华+深化版）
│   ├── 00_速查表/           ← 常用材料、传动效率、配合、硬度等速查
│   ├── 01_设计基础/         ← 力学公式、公差配合、制图标准
│   ├── 02_材料工程/         ← 黑色/有色金属、热处理、非金属材料
│   ├── 03_制造工艺/         ← 铸造、锻造、冲压、焊接、机加工
│   ├── 04_零部件设计/       ← 轴承、弹簧、螺纹、润滑密封、电机
│   ├── 05_传动系统/         ← 齿轮、带链、减速器
│   ├── 06_流体传动/         ← 液压传动、气压传动
│   ├── 07_人机与结构/       ← 机构设计、机架设计、振动控制
│   └── 08_标准索引/         ← 页码对照表、GB/JB 标准清单
│
├── web_ui.py               ← Web 界面 (localhost:5231)
├── search.py               ← 核心检索引擎（关键词+BM25语义兜底）
├── wizard.py               ← 设计向导（10种设计场景自动识别）
├── mcp_server.py           ← MCP stdio 服务
├── bm25_search.py          ← BM25 语义搜索引擎（纯 numpy 零依赖）
├── pdf_annotate.py         ← PyMuPDF 精确页码标注
├── run.sh                  ← 统一入口
└── citation_search.py      ← 标注评论搜索（备用）
```

## 🚀 快速开始

```bash

# Web 界面
./run.sh web

# → http://localhost:5231

# 设计向导
./run.sh design "齿轮齿条 10000N 3m"

# CLI 搜索
./run.sh cli "45号钢调质硬度"

# MCP 服务
./run.sh mcp

# → mcporter call mechanical-design.mechanical_search query="..."
```

## 📖 数据来源

《机械设计手册》第六版 第1~5卷 — 成大先 主编，化学工业出版社，2016 年出版。

- **总页数**: 8512 页（2017+1693+1640+1316+1846）
- **篇数**: 23 篇（一般设计资料 ~ 气压传动）
- **知识库**: 59 个 MD 文件，所有标题已标注精确或范围页码引用
- **页码标注率**: 98.8%（3307/3307 标题）

> ⚠️ **版权声明**: 本仓库仅包含**自行整理的知识库文本摘要**（Markdown 格式）。
> 原始 PDF 文件（受版权保护）**不包含在本仓库中**。
> 如果您拥有该手册的合法副本，可将 PDF 置于项目根目录使用 PDF 跳转功能。

## 🔧 技术亮点

- **BM25 语义检索**: 零外部依赖，纯 numpy 实现的 BM25 引擎（228k 词汇表，1.2s 建索引）
- **精确页码跳转**: Web 界面点击页码 → 浏览器自动打开 PDF 到对应页面（支持 Range 分段下载）
- **公式渲染**: 集成 KaTeX CDN，LaTeX 公式自动渲染
- **设计向导**: 自动识别 10 种设计场景（齿轮齿条、V带、轴承、液压等），提取参数并输出分步报告
- **Git 版本管理**: 知识库、检索脚本全量纳入版本控制

## 💡 使用场景

- 🔩 **机械设计工程师**: 快速查询标准数据、公式、选型表
- 🎓 **机械专业学生**: 课程设计、毕业设计的参考手册
- 🤖 **AI 辅助设计**: 通过 MCP 集成到 AI 工作流中
- ⚙️ **产品研发**: 标准件选型、材料选择、强度校核

# 机械设计知识库

> 基于《机械设计手册》第六版（成大先主编，化学工业出版社，2016）
> 共5卷，8512页，结构化整理

## 目录结构

| 目录 | 内容 | 来源卷 |
|------|------|--------|
| [00_速查表](00_速查表/) | 材料性能速查、常用公式汇总、标准件选型流程 | 全卷 |
| [01_设计基础](01_设计基础/) | 单位换算、优先数系、力学公式、公差与配合 | 第1卷 |
| [02_材料工程](02_材料工程/) | 黑色金属、有色金属、非金属、热处理、表面技术 | 第1卷 |
| [03_制造工艺](03_制造工艺/) | 铸造、锻造/冲压、焊接、冷加工、装配 | 第1卷 |
| [04_零部件设计](04_零部件设计/) | 连接紧固、轴系、轴承、弹簧、润滑密封 | 第2卷 |
| [05_传动系统](05_传动系统/) | 齿轮、带链、螺旋/摩擦轮、减速器变速器 | 第3-4卷 |
| [06_流体传动](06_流体传动/) | 液压传动、液压控制、气压传动 | 第5卷 |
| [07_人机与结构](07_人机与结构/) | 人机工程、结构设计准则、机架设计 | 第1/4卷 |
| [08_标准索引](08_标准索引/) | GB/T、JB/T 标准清单与交叉引用 | 全卷 |

## 条目格式

每条知识包含：
- **来源**: 第X卷 第X篇 第X章
- **适用范围**: 使用场景
- **核心公式**: 公式 + 参数说明 + 单位
- **设计步骤**: 流程化
- **注意事项**: 边界条件、常见错误
- **参考标准**: 对应国标/行标
- **相关条目**: 交叉链接

## 进度

- 开始日期: 2026-05-28
- 当前状态: 骨架搭建中
- 全文提取: ✅ 5卷全部完成 (2,870,519 行文本)

File: 机械设计知识库/03_制造工艺/深化_锻造冲压与焊接完整规范.md
# 深化_锻造冲压与焊接完整规范

> **来源标注：** 《机械设计手册》第六版 第1卷 第3篇《常用机械工程材料》(锻冲焊) | 原手册页码 3-280~3-380
> **适用范围：** 机械设计中锻压成形工艺与焊接结构设计的完整技术规范，涵盖材料锻造温度范围、自由锻/模锻件结构要素、冲压工艺计算公式、焊接方法对比、焊材选型及接头设计

---

# 第一篇 锻造工艺完整规范

## 1 锻造温度范围完整表
<!-- 来源: 第1卷 第1篇一般设计资料 第232页 -->

### 1.1 碳钢锻造温度范围
<!-- 来源: 第1卷 第1篇一般设计资料 第625页 -->

| 牌号 | 类别 | 含碳量(%) | 始锻温度(°C) | 终锻温度(°C) | 温度范围(°C) | 加热上限(°C) | 特点 |
|------|------|----------|------------|------------|------------|------------|------|
| Q195 | 低碳钢 | 0.06~0.12 | 1280~1300 | 730~750 | 530~570 | 1320 | 塑性极好、延展性高 |
| Q215 | 低碳钢 | 0.09~0.15 | 1260~1290 | 730~760 | 500~560 | 1310 | 一般冲压用 |
| Q235 | 低碳钢 | 0.14~0.22 | 1250~1280 | 720~750 | 500~560 | 1300 | 最常用结构钢 |
| Q235B/C | 低碳钢 | 0.14~0.20 | 1250~1280 | 720~760 | 490~560 | 1300 | 焊接结构用 |
| 08F | 低碳钢 | 0.05~0.11 | 1280~1300 | 720~750 | 530~580 | 1320 | 深冲用钢 |
| 10 | 低碳钢 | 0.07~0.14 | 1260~1280 | 730~760 | 500~550 | 1310 | 管材/冲压件 |
| 15 | 低碳钢 | 0.12~0.19 | 1250~1270 | 740~770 | 480~530 | 1300 | 渗碳件毛坯 |
| 20 | 低碳钢 | 0.17~0.24 | 1240~1260 | 740~780 | 460~520 | 1290 | 轴类/齿轮毛坯 |
| 25 | 中碳钢 | 0.22~0.30 | 1240~1260 | 750~780 | 460~510 | 1290 | 小轴/螺栓 |
| 30 | 中碳钢 | 0.27~0.35 | 1230~1250 | 760~800 | 430~490 | 1280 | 中等强度件 |
| 35 | 中碳钢 | 0.32~0.40 | 1220~1240 | 760~800 | 420~480 | 1280 | 一般轴类 |
| 40 | 中碳钢 | 0.37~0.45 | 1220~1240 | 770~810 | 410~470 | 1270 | 齿轮/连杆 |
| 45 | 中碳钢 | 0.42~0.50 | 1200~1220 | 780~800 | 400~440 | 1260 | 最常用调质钢 |
| 50 | 中高碳钢 | 0.47~0.55 | 1180~1200 | 790~820 | 360~410 | 1250 | 耐磨件 |
| 55 | 高碳钢 | 0.52~0.60 | 1180~1200 | 790~820 | 360~410 | 1240 | 弹簧/轧辊 |
| 60 | 高碳钢 | 0.57~0.65 | 1160~1180 | 800~820 | 340~380 | 1230 | 高强度弹簧 |
| 65Mn | 高碳钢 | 0.62~0.70 | 1160~1180 | 800~830 | 330~380 | 1220 | 重要弹簧 |
| T7 | 碳工钢 | 0.65~0.74 | 1150~1170 | 800~830 | 320~370 | 1210 | 冲头/模具 |
| T8 | 碳工钢 | 0.75~0.84 | 1140~1160 | 800~830 | 310~360 | 1200 | 剪切工具 |
| T10 | 碳工钢 | 0.95~1.04 | 1100~1140 | 820~850 | 250~320 | 1180 | 耐磨工具 |
| T12 | 碳工钢 | 1.15~1.24 | 1080~1130 | 830~860 | 220~300 | 1170 | 高硬度工具 |
| 20g | 锅炉钢 | 0.16~0.24 | 1240~1260 | 730~760 | 480~530 | 1290 | 压力容器 |
| Q245R | 容器钢 | ≤0.20 | 1240~1260 | 730~760 | 480~530 | 1290 | 锅炉容器 |
| Q345R | 容器钢 | ≤0.20 | 1220~1250 | 750~780 | 440~500 | 1280 | 压力容器 |

### 1.2 合金结构钢锻造温度范围
<!-- 来源: 第1卷 第1篇一般设计资料 第232页 -->

| 牌号 | 类型 | 主要合金 | 始锻温度(°C) | 终锻温度(°C) | 温度范围(°C) | 预热要求 | 特殊注意 |
|------|------|---------|------------|------------|------------|---------|---------|
| 40Cr | 铬钢 | Cr 0.8~1.1 | 1180~1200 | 800~830 | 350~400 | 薄件可不预热 | 防锻后快冷 |
| 45Cr | 铬钢 | Cr 0.8~1.1 | 1170~1190 | 800~840 | 330~390 | 大件预热 | 注意偏析 |
| 35CrMo | 铬钼钢 | Cr+Mo | 1160~1200 | 800~850 | 310~400 | ≥φ100预热 | 锻后缓冷 |
| 42CrMo | 铬钼钢 | Cr+Mo | 1160~1180 | 800~850 | 310~380 | 大件预热100°C | 强度高变形力大 |
| 40CrNi | 铬镍钢 | Cr+Ni | 1160~1180 | 820~860 | 300~360 | 必须预热 | 防白点缺陷 |
| 40CrNiMoA | 铬镍钼 | Cr+Ni+Mo | 1150~1170 | 830~870 | 280~340 | 预热200~300°C | 锻后及时热处理 |
| 20CrMnTi | 铬锰钛 | Cr+Mn+Ti | 1180~1200 | 800~850 | 330~400 | 不需预热 | 渗碳钢常用 |
| 20CrMnMo | 铬锰钼 | Cr+Mn+Mo | 1170~1190 | 800~850 | 320~390 | 大件预热 | 高强渗碳钢 |
| 40CrV | 铬钒钢 | Cr+V | 1180~1200 | 800~830 | 350~400 | — | 晶粒细化效果优 |
| 60Si2Mn | 硅锰钢 | Si+Mn | 1160~1180 | 800~850 | 310~380 | 注意脱碳 | 弹簧钢控温严格 |
| 65Mn | 锰钢 | Mn 0.9~1.2 | 1160~1180 | 800~830 | 330~380 | — | 中等弹簧 |
| GCr15 | 轴承钢 | Cr 1.3~1.65 | 1080~1120 | 800~850 | 230~320 | 预热200°C | 防网状碳化物 |
| GCr15SiMn | 轴承钢 | Cr+Si+Mn | 1070~1110 | 800~850 | 220~310 | 预热200°C | 较大件缓冷 |
| W18Cr4V | 高速钢 | 高W+Cr+V | 1100~1150 | 900~950 | 150~250 | 预热500~600°C | 极窄温度范围 |
| W6Mo5Cr4V2 | 高速钢 | W+Mo+Cr+V | 1080~1130 | 900~950 | 130~230 | 预热500°C | M2钢常用 |
| 1Cr18Ni9Ti | 奥氏体不锈钢 | Cr18+Ni9+Ti | 1150~1180 | 850~900 | 250~330 | — | 变形抗力大 |
| 0Cr18Ni9(304) | 奥氏体不锈钢 | Cr18+Ni9 | 1160~1190 | 850~920 | 240~340 | — | 通用不锈钢 |
| 1Cr13 | 马氏体不锈钢 | Cr 12~14 | 1120~1160 | 850~900 | 220~310 | 预热150~200°C | 防裂纹 |
| 2Cr13 | 马氏体不锈钢 | Cr 12~14 | 1100~1150 | 850~900 | 200~300 | 预热200°C | 控冷防裂 |
| 1Cr17 | 铁素体不锈钢 | Cr 16~18 | 1100~1140 | 800~850 | 250~340 | — | 晶粒易粗化 |
| 30CrMnSiA | 高强度钢 | Cr+Mn+Si | 1160~1180 | 850~880 | 280~330 | 预热200°C | 高强度航空用 |
| 38CrMoAl | 氮化钢 | Cr+Mo+Al | 1160~1180 | 850~880 | 280~330 | — | 氮化处理用 |
| 5CrNiMo | 热作模具钢 | Cr+Ni+Mo | 1100~1140 | 800~850 | 250~340 | 预热300~400°C | 大截面缓冷 |
| 3Cr2W8V | 热作模具钢 | Cr+W+V | 1100~1140 | 850~900 | 200~290 | 预热400°C | 耐热模具 |

### 1.3 铝合金锻造温度范围
<!-- 来源: 第1卷 第1篇一般设计资料 第232页 -->

| 牌号 | 旧牌号 | 状态 | 始锻温度(°C) | 终锻温度(°C) | 温度范围(°C) | 过烧温度(°C) | 锻造性评价 |
|------|-------|------|------------|------------|------------|------------|----------|
| 1050A | L3 | 退火 | 470~500 | 350~380 | 90~150 | 645 | 极优 |
| 1060 | L2 | 退火 | 475~500 | 350~380 | 95~150 | 645 | 极优 |
| 2A01 | LY1 | 退火 | 460~480 | 360~380 | 80~120 | 510 | 优良 |
| 2A02 | LY2 | 淬火 | 450~470 | 350~370 | 80~120 | 510 | 良好 |
| 2A11 | LY11 | 退火 | 460~480 | 350~380 | 80~130 | 505 | 良好 |
| 2A12 | LY12 | 退火 | 450~470 | 350~370 | 80~120 | 500 | 中等 |
| 2A14 | LD10 | 退火 | 460~490 | 370~400 | 60~120 | 510 | 优良(锻铝) |
| 3A21 | LF21 | 退火 | 470~500 | 350~380 | 90~150 | 640 | 极优 |
| 5A02 | LF2 | 退火 | 460~490 | 350~380 | 80~140 | 615 | 优良 |
| 5A03 | LF3 | 退火 | 460~490 | 350~380 | 80~140 | 610 | 优良 |
| 5A05 | LF5 | 退火 | 450~480 | 350~370 | 80~130 | 580 | 良好 |
| 5A06 | LF6 | 退火 | 440~470 | 350~380 | 60~120 | 550 | 中等 |
| 5B05 | LF10 | 退火 | 450~480 | 350~380 | 70~130 | 590 | 良好 |
| 6A02 | LD2 | 退火 | 480~500 | 380~400 | 80~120 | 540 | 极优(锻铝) |
| 2A50 | LD5 | 退火 | 470~490 | 350~400 | 70~140 | 520 | 优良 |
| 2B50 | LD6 | 退火 | 470~490 | 350~390 | 80~140 | 520 | 优良 |
| 2A70 | LD7 | 退火 | 470~485 | 370~400 | 70~115 | 505 | 良好(耐热) |
| 2A80 | LD8 | 退火 | 470~485 | 370~400 | 70~115 | 500 | 良好(耐热) |
| 2A90 | LD9 | 退火 | 460~480 | 360~390 | 70~120 | 505 | 良好 |
| 7A04 | LC4 | 淬火 | 440~460 | 350~380 | 60~120 | 490 | 中等(超硬铝) |
| 7A09 | LC9 | 淬火 | 430~460 | 350~380 | 50~110 | 485 | 中等(超硬铝) |
| 6061 | — | T6 | 480~510 | 370~420 | 60~140 | 585 | 优良(挤压锻) |
| 6063 | — | T5 | 480~510 | 380~420 | 60~130 | 600 | 极优(挤压) |
| 6082 | — | T6 | 470~500 | 370~410 | 60~130 | 580 | 优良 |

### 1.4 铜合金锻造温度范围
<!-- 来源: 第1卷 第1篇一般设计资料 第232页 -->

| 牌号 | 类别 | 主要成分 | 始锻温度(°C) | 终锻温度(°C) | 温度范围(°C) | 预热模具 | 备注 |
|------|------|---------|------------|------------|------------|---------|------|
| T1 | 纯铜 | Cu≥99.95% | 850~900 | 650~700 | 150~250 | 需预热 | 高导电 |
| T2 | 纯铜 | Cu≥99.90% | 850~900 | 650~700 | 150~250 | 需预热 | 通用铜材 |
| T3 | 纯铜 | Cu≥99.70% | 850~900 | 650~700 | 150~250 | 需预热 | — |
| H59 | 黄铜 | Cu 59% | 780~810 | 650~680 | 100~160 | 可不预热 | 高强度黄铜 |
| H62 | 黄铜 | Cu 62% | 800~850 | 650~700 | 100~200 | 可不预热 | 最常用黄铜 |
| H65 | 黄铜 | Cu 65% | 810~850 | 650~700 | 110~200 | — | 塑性好 |
| H68 | 黄铜 | Cu 68% | 820~860 | 650~700 | 120~210 | — | 冷加工性好 |
| H70 | 黄铜 | Cu 70% | 830~870 | 650~700 | 130~220 | — | 深冲用 |
| H80 | 黄铜 | Cu 80% | 830~870 | 650~700 | 130~220 | — | 含Zn低 |
| H90 | 黄铜 | Cu 90% | 850~880 | 700~730 | 120~180 | — | 金色装饰 |
| HPb59-1 | 铅黄铜 | Cu 59%+Pb | 780~820 | 650~680 | 100~170 | — | 易切削 |
| HPb63-3 | 铅黄铜 | Cu 63%+Pb | 770~810 | 630~670 | 100~180 | — | 钟表用 |
| HSn62-1 | 锡黄铜 | Cu+Sn | 780~820 | 630~680 | 100~190 | — | 耐海水 |
| HMn58-2 | 锰黄铜 | Cu+Mn | 780~820 | 630~680 | 100~190 | — | 高强度 |
| HA177-2 | 铝黄铜 | Cu+Al | 780~820 | 650~680 | 100~170 | — | 耐蚀 |
| QSn4-3 | 锡青铜 | Cu+Sn4%+Zn | 780~820 | 650~700 | 80~170 | — | 弹性好 |
| QSn6.5-0.1 | 锡青铜 | Cu+Sn6.5%+P | 770~810 | 650~700 | 70~160 | — | 弹簧/耐磨 |
| QAl9-4 | 铝青铜 | Cu+Al9%+Fe4% | 840~880 | 700~750 | 90~180 | 注意温度 | 强度高 |
| QAl10-3-1.5 | 铝青铜 | Cu+Al+Fe+Mn | 830~870 | 700~750 | 80~170 | — | 高强度 |
| QBe2 | 铍青铜 | Cu+Be2% | 780~820 | 600~650 | 130~220 | — | 弹簧/工具 |
| B30 | 白铜 | Cu+Ni30% | 900~950 | 750~800 | 100~200 | — | 耐蚀 |
| BZn15-20 | 锌白铜 | Cu+Ni+Zn | 850~900 | 700~750 | 100~200 | — | 精密仪表 |
| NCu28-2.5-1.5 | 蒙乃尔 | Ni≥65% | 1050~1150 | 850~950 | 100~300 | — | Ni基合金 |

### 1.5 钛合金锻造温度范围
<!-- 来源: 第1卷 第1篇一般设计资料 第232页 -->

| 牌号 | 类型 | β转变温度(°C) | 始锻温度(°C) | 终锻温度(°C) | 适用范围(°C) | 显微组织 | 特点 |
|------|------|--------------|------------|------------|------------|---------|------|
| TA1 | α工业纯钛 | ~890 | 850~900 | 700~750 | 100~200 | α等轴 | 塑性最好 |
| TA2 | α工业纯钛 | ~890 | 850~900 | 700~750 | 100~200 | α等轴 | 中等塑性 |
| TA3 | α工业纯钛 | ~890 | 850~900 | 700~750 | 100~200 | α等轴 | 强度稍高 |
| TA4 | α型 | ~960 | 920~960 | 800~850 | 70~160 | α | 含少量Al |
| TA5 | α型 | ~1000 | 950~990 | 800~860 | 90~190 | α | 耐蚀 |
| TA6 | α型 | ~1010 | 960~1000 | 800~850 | 110~200 | α | — |
| TA7 | α型 | ~1025 | 950~1020 | 850~900 | 50~170 | α | 高温用 |
| TC1 | α+β型 | ~910 | 870~910 | 750~800 | 70~160 | α+β | 中等强度 |
| TC2 | α+β型 | ~920 | 880~920 | 750~800 | 80~170 | α+β | — |
| TC3 | α+β型 | ~920 | 880~920 | 750~800 | 80~170 | α+β | 通用 |
| TC4 | α+β型 | 980~995 | 930~970 | 800~850 | 80~170 | α+β | 最广泛使用 |
| TC4ELI | α+β型 | 980~995 | 920~960 | 780~830 | 90~180 | α+β | 超低间隙 |
| TC6 | α+β型 | ~960 | 920~960 | 800~850 | 70~160 | α+β | 热稳定性好 |
| TC9 | α+β型 | ~1000 | 960~1000 | 850~900 | 60~150 | α+β | 耐热450°C |
| TC10 | α+β型 | ~950 | 900~950 | 780~830 | 70~170 | α+β | 高强度 |
| TC11 | α+β型 | ~1000 | 950~990 | 800~850 | 100~190 | α+β | 高强 |
| TC16 | α+β型 | ~860 | 820~860 | 720~780 | 40~140 | α+β | 高强度紧固件 |
| TA15 | α型 | ~1020 | 970~1010 | 870~920 | 50~140 | α | 高温构件 |
| TB2 | β型 | ~750 | 710~750 | 660~700 | 10~90 | β | 极窄范围 |
| TB6 | β型 | ~800 | 760~800 | 700~750 | 10~100 | β | 超高强 |
| TB8 | β型 | ~820 | 780~820 | 720~760 | 20~100 | β | — |
| Ti-1023 | β型 | ~800 | 760~800 | 700~750 | 10~100 | β | 近β型 |

### 1.6 镁合金与高温合金锻造温度
<!-- 来源: 第1卷 第2篇机械制图 第155页 -->

| 牌号 | 合金类型 | 始锻温度(°C) | 终锻温度(°C) | 温度范围(°C) | 预热要求 | 备注 |
|------|---------|------------|------------|------------|---------|------|
| MB1 | Mg-Mn | 380~420 | 280~320 | 60~140 | 加热炉控温 | 镁合金注意氧化 |
| MB2 | Mg-Al-Zn | 380~420 | 280~320 | 60~140 | 防燃烧 | — |
| MB5 | Mg-Al-Zn | 370~400 | 270~310 | 60~130 | 严禁过烧 | — |
| MB8 | Mg-Mn-Ce | 380~420 | 300~350 | 30~120 | — | 微合金化 |
| AZ31B | Mg-Al-Zn | 370~410 | 300~350 | 20~110 | 控应变率 | 最常用镁合金 |
| AZ61A | Mg-Al-Zn | 360~400 | 290~340 | 20~110 | — | 强度较高 |
| AZ80A | Mg-Al-Zn | 350~390 | 280~330 | 20~110 | — | — |
| GH4169 | Ni基(In718) | 1120~1160 | 930~980 | 140~230 | 预热模具 | 高强耐温700°C |
| GH4033 | Ni基 | 1120~1150 | 950~1000 | 120~200 | 预热模具 | 涡轮叶片 |
| GH3030 | Ni基 | 1180~1200 | 900~950 | 230~300 | — | 固溶强化 |
| GH2132 | Fe基 | 1100~1140 | 900~950 | 150~240 | — | 沉淀强化 |
| GH3044 | Ni基 | 1160~1190 | 920~970 | 190~270 | — | 抗氧化性好 |
| GH4049 | Ni基 | 1150~1180 | 950~1000 | 150~230 | 预热模具 | 燃烧室材料 |
| GH4037 | Ni基 | 1140~1170 | 950~1000 | 140~220 | 严格控温 | — |
| K403 | 铸造高温合金 | 1050~1100 | 850~900 | 150~250 | — | 一般不锻 |
| Mo | 难熔金属 | 1200~1300 | 1000~1100 | 100~300 | 惰性气氛 | 高温强度极高 |
| W | 难熔金属 | 1300~1450 | 1100~1200 | 100~350 | 惰性气氛 | 熔点3410°C |
| Nb | 难熔金属 | 1100~1250 | 900~1000 | 100~350 | 真空/惰性 | 耐蚀 |
| Ta | 难熔金属 | 1200~1300 | 1000~1100 | 100~300 | 真空保护 | 耐腐蚀 |

---

## 2 自由锻件结构要素完整表
<!-- 来源: 第1卷 第2篇机械制图 第155页 -->

### 2.1 自由锻件最小圆角半径R
<!-- 来源: 第1卷 第1篇一般设计资料 第262页 -->

| 锻件类别 | 锻件尺寸范围(mm) | 外圆角R_min(mm) | 内圆角R_min(mm) | 推荐R(mm) | 说明 |
|---------|---------------|--------------|--------------|----------|------|
| 台阶轴 | 轴径≤50 | 5 | 8 | 10~15 | 台阶过渡处 |
| 台阶轴 | 轴径51~100 | 8 | 12 | 15~20 | — |
| 台阶轴 | 轴径101~200 | 10 | 15 | 20~30 | — |
| 台阶轴 | 轴径>200 | 15 | 20 | 25~40 | — |
| 盘类件 | 直径≤200 | 5 | 10 | 8~15 | 外缘圆角 |
| 盘类件 | 直径201~500 | 8 | 12 | 12~20 | — |
| 盘类件 | 直径>500 | 10 | 15 | 15~25 | — |
| 环形件 | 外径≤300 | 5 | 10 | 8~15 | — |
| 环形件 | 外径301~600 | 8 | 12 | 12~20 | — |
| 环形件 | 外径>600 | 10 | 15 | 15~30 | — |
| 方块件 | 边长≤100 | 5 | 8 | 8~15 | 棱边过渡 |
| 方块件 | 边长>100 | 8 | 12 | 12~20 | — |
| 法兰盘 | 法兰径≤200 | 8 | 12 | 15~25 | 根部圆角 |
| 法兰盘 | 法兰径201~500 | 10 | 15 | 20~30 | — |
| 法兰盘 | 法兰径>500 | 12 | 18 | 25~40 | — |
| 叉形件 | 叉宽≤100 | 8 | 12 | 12~20 | 叉口处 |
| 叉形件 | 叉宽>100 | 10 | 15 | 15~25 | — |
| 盲孔件 | 孔径≤φ50 | — | 8 | 12~15 | 孔内圆角 |
| 盲孔件 | 孔径>φ50 | — | 10 | 15~20 | — |
| 带凹槽件 | 槽深≤30 | — | 8 | 10~15 | — |
| 带凹槽件 | 槽深>30 | — | 10 | 15~25 | — |

**圆角半径设计原则：**
| 原则 | 具体内容 |
|------|---------|
| 外圆角r | 尽量大，避免尖角应力集中 |
| 内圆角R | R = (1.5~3) × r，转角处金属流动困难 |
| 最小值 | 外圆角r≥5mm，内圆角R≥8mm |
| 极限情况 | 外圆角r_min≥阶梯高度差的0.1倍 |

### 2.2 自由锻件最小壁厚
<!-- 来源: 第1卷 第1篇一般设计资料 第134页 -->

| 锻件类型 | 材料类别 | 锻件特征尺寸(mm) | 最小壁厚δ_min(mm) | 推荐壁厚(mm) | 说明 |
|---------|---------|---------------|----------------|------------|------|
| 环形件 | 碳钢 | 外径≤300 | 12 | 16~25 | — |
| 环形件 | 碳钢 | 外径301~600 | 16 | 20~35 | — |
| 环形件 | 碳钢 | 外径601~1000 | 20 | 25~45 | — |
| 环形件 | 碳钢 | 外径>1000 | 25 | 30~60 | — |
| 环形件 | 合金钢 | 所有尺寸 | 15 | 20~40 | 合金钢变形抗力大 |
| 环形件 | 不锈钢 | 所有尺寸 | 18 | 25~45 | 塑性较差 |
| 套筒件 | 碳钢 | 高度≤2×直径 | 10 | 15~25 | — |
| 套筒件 | 碳钢 | 高度>2×直径 | 14 | 18~35 | 加厚防变形 |
| 法兰盘 | 碳钢 | 法兰径≤300 | 14 | 20~30 | 法兰厚度≥壁厚 |
| 法兰盘 | 碳钢 | 法兰径>300 | 18 | 25~40 | — |
| 盘类件 | 碳钢 | 直径≤300 | 12 | 16~25 | — |
| 盘类件 | 碳钢 | 直径301~500 | 14 | 20~30 | — |
| 盘类件 | 碳钢 | 直径>500 | 18 | 25~40 | — |
| 叉形件 | 碳钢 | — | 14 | 20~35 | 叉间宽度≥壁厚 |
| 箱体类 | 碳钢 | 轮廓尺寸≤500 | 16 | 22~35 | — |
| 箱体类 | 碳钢 | 轮廓尺寸>500 | 20 | 28~50 | 大型箱体 |
| 薄壁筒 | 碳钢 | 直径≤200 | 8 | 12~20 | — |
| 薄壁筒 | 碳钢 | 直径201~400 | 10 | 14~25 | — |
| 轴套类 | 碳钢 | 长度≤300 | 10 | 15~25 | — |
| 轴套类 | 碳钢 | 长度>300 | 12 | 18~30 | — |
| 大型环锻 | 碳钢 | 直径>2000 | 30 | 40~80 | 需专门设备 |
| 异形截面 | 碳钢 | — | 16 | 22~35 | 截面变化处加厚 |

**壁厚设计原则：**
| 序号 | 原则 | 说明 |
|-----|------|------|
| 1 | 壁厚均匀 | 避免相邻截面壁厚差>3:1 |
| 2 | 过渡锥角 | 壁厚变化处过渡锥角≤30° |
| 3 | 加厚边 | 法兰边缘建议加厚20~30% |
| 4 | 最小壁厚下限 | δ_min<12mm的锻件建议改为模锻 |

### 2.3 自由锻件拔模斜度
<!-- 来源: 第1卷 第2篇机械制图 第165页 -->

| 锻件高度H(mm) | 外壁斜度α | 内壁斜度β | 推荐配合 | 说明 |
|--------------|----------|----------|---------|------|
| ≤20 | 1°30′~3° | 3°~5° | α=2°, β=4° | 矮件斜度偏小 |
| 20~30 | 3°~5° | 5°~7° | α=3°, β=5° | — |
| 30~50 | 5° | 7° | α=5°, β=7° | 最常用 |
| 50~80 | 5°~7° | 7°~10° | α=5°, β=7° | — |
| 80~120 | 7° | 10° | α=7°, β=10° | — |
| 120~150 | 7°~10° | 10°~12° | α=7°, β=10° | — |
| 150~200 | 7°~10° | 10°~15° | α=10°, β=12° | 深腔需大斜度 |
| 200~250 | 10° | 12°~15° | α=10°, β=15° | 防卡模 |
| 250~300 | 10°~12° | 12°~15° | α=12°, β=15° | 深腔件 |
| 300~400 | 10°~12° | 15°~18° | α=12°, β=18° | 特深腔 |
| >400 | 12°~15° | 15°~20° | α=15°, β=20° | 需特殊处理 |

**不同锻件类型的拔模斜度：**
| 锻件类型 | 外壁斜度α | 内壁斜度β | 说明 |
|---------|-----------|-----------|------|
| 光轴类 | 3°~5° | —(无内壁) | — |
| 台阶轴 | 5°~7° | 7°~10° | 台阶过渡处 |
| 盘类件(浅) | 3°~5° | 5°~7° | h/d≤0.3 |
| 盘类件(深) | 5°~7° | 7°~10° | h/d>0.3 |
| 环形件 | 5°~7° | 7°~10° | 内外壁均有 |
| 法兰盘 | 5°~7° | 7°~10° | — |
| 齿轮毛坯 | 5°~7° | 7°~10° | — |
| 方块件 | 5°~7° | —(简单形状) | — |
| 叉形件 | 7°~10° | 10°~12° | 复杂形状 |
| 阀体类 | 7°~10° | 10°~15° | 内腔复杂 |
| 管件 | 5°~7° | — | 外斜度 |

**拔模斜度与模具寿命关系：**
| 斜度范围 | 模具寿命影响 | 适用场景 |
|---------|------------|---------|
| <3° | 模具磨损加快，易卡模 | 仅用于精密模锻(有顶出器) |
| 3°~5° | 模具寿命良好 | 液压机/螺旋压力机 |
| 5°~7° | 模具寿命最优 | 锤上模锻 |
| 7°~10° | 模具损耗最小 | 深腔件、大型锻件 |

### 2.4 锻件加工余量
<!-- 来源: 第1卷 第2篇机械制图 第155页 -->

**碳钢自由锻件加工余量(mm/面)：**
| 锻件基本尺寸(mm) | F级(精密级) | E级(普通级) | 说明 |
|----------------|-----------|-----------|------|
| 直径或厚度≤100 | 2.0~2.5 | 3.0~4.0 | 小件余量 |
| 直径或厚度101~200 | 2.5~3.0 | 4.0~5.0 | — |
| 直径或厚度201~400 | 3.0~4.0 | 5.0~6.5 | — |
| 直径或厚度401~600 | 3.5~4.5 | 6.0~8.0 | — |
| 直径或厚度601~800 | 4.0~5.0 | 7.0~9.0 | — |
| 直径或厚度801~1000 | 4.5~5.5 | 8.0~10.0 | — |
| 直径或厚度1001~1600 | 5.0~6.0 | 8.5~11.0 | — |
| 直径或厚度1601~2500 | 5.5~7.0 | 10.0~13.0 | 大件 |
| 直径或厚度2501~4000 | 6.5~8.5 | 12.0~16.0 | — |
| 直径或厚度>4000 | 8.0~10.0 | 15.0~20.0 | 超大件 |

**不同部位加工余量倍率：**
| 锻件部位 | 相对基准余量的倍率 | 说明 |
|---------|-----------------|------|
| 外圆面/端面 | 1.0×基准 | — |
| 端面(垂直锻造方向) | 1.2~1.5× | 端面多留 |
| 内表面(孔壁) | 1.5~2.0× | 内表面难加工 |
| 台阶端面 | 1.3~1.8× | — |
| 法兰端面 | 1.5~2.0× | 法兰处多留 |
| 凸台顶面 | 1.3~1.7× | — |
| 凹槽底面 | 1.5~2.2× | — |
| 管类内孔 | 2.0~2.5× | 孔径较小时取大值 |
| 薄壁件端面 | 1.5~2.0× | 防变形余量 |

**不同锻造方法加工余量对比：**
| 锻造方法 | 单面余量(mm) | 尺寸精度等级 | 表面粗糙度Ra(μm) |
|---------|------------|------------|----------------|
| 自由锻(小型) | 3~5 | IT15~IT18 | 100~200 |
| 自由锻(中型) | 4~8 | IT15~IT18 | 100~200 |
| 自由锻(大型) | 6~12 | IT16~IT18 | 100~250 |
| 锤上模锻(普通) | 1.5~3 | IT13~IT16 | 25~100 |
| 锤上模锻(精密) | 1.0~2 | IT11~IT13 | 12.5~50 |
| 热模锻压力机 | 1.0~2.5 | IT11~IT14 | 6.3~25 |
| 螺旋压力机 | 1.0~2.5 | IT11~IT14 | 6.3~25 |
| 精密模锻 | 0.5~1.5 | IT8~IT11 | 3.2~12.5 |
| 冷锻 | 0~0.3 | IT7~IT9 | 0.8~3.2 |

### 2.5 自由锻件尺寸公差(等级F/E对照)
<!-- 来源: 第1篇 第3页 [前言] -->

**F级公差(精密级)单位：mm：**
| 基本尺寸 | 直径± | 长度± | 台阶厚度± | 同轴度 | 说明 |
|---------|------|------|---------|-------|------|
| ≤100 | 1.5 | 2.0 | 1.5 | 1.0 | — |
| 101~200 | 2.0 | 2.5 | 2.0 | 1.5 | — |
| 201~400 | 2.5 | 3.5 | 2.5 | 2.0 | — |
| 401~800 | 3.5 | 4.5 | 3.5 | 2.5 | — |
| 801~1600 | 5.0 | 6.5 | 5.0 | 3.5 | — |
| 1601~3200 | 7.0 | 9.0 | 7.0 | 5.0 | — |
| 3201~5000 | 9.0 | 11.0 | 9.0 | 6.5 | — |
| 5001~8000 | 12.0 | 15.0 | 12.0 | 8.0 | — |

**E级公差(普通级)单位：mm：**
| 基本尺寸 | 直径± | 长度± | 台阶厚度± | 同轴度 | 说明 |
|---------|------|------|---------|-------|------|
| ≤100 | 2.0 | 3.0 | 2.5 | 1.5 | — |
| 101~200 | 3.0 | 4.0 | 3.0 | 2.0 | — |
| 201~400 | 4.0 | 5.5 | 4.5 | 3.0 | — |
| 401~800 | 5.5 | 7.0 | 6.0 | 4.0 | — |
| 801~1600 | 7.5 | 10.0 | 8.0 | 5.5 | — |
| 1601~3200 | 10.5 | 13.0 | 11.0 | 7.5 | — |
| 3201~5000 | 13.0 | 16.5 | 14.0 | 10.0 | — |
| 5001~8000 | 16.0 | 20.0 | 17.0 | 12.5 | — |

**公差选用建议：**
| 应用场景 | 推荐等级 | 说明 |
|---------|---------|------|
| 精密机器零件 | F级 | 后续加工量小 |
| 一般机械零件 | E级 | 通用经济级 |
| 大型锻件(>2吨) | F级(放宽)或E级 | 大件公差适当放宽 |
| 非加工面 | E级或放宽 | 视配合要求 |
| 单件小批量 | E级 | 节约成本 |

### 2.6 自由锻件结构设计允许范围
<!-- 来源: 第1卷 第2篇机械制图 第155页 -->

| 结构特征 | 允许范围 | 推荐值 | 超限对策 |
|---------|---------|-------|---------|
| 轴类台阶数 | ≤4个 | 1~3个 | 超过则模锻或粗车 |
| 法兰直径与杆径比 | ≤2.5:1 | 1.5~2:1 | 超过则需特殊工艺 |
| 端部法兰最小长度 | ≥1.5×法兰厚度 | (1.5~2)×法兰厚 | 太短成形困难 |
| 中间法兰最小长度 | ≥2.0×法兰厚度 | (2.0~3)×法兰厚 | — |
| 最小锻孔直径 | φ30mm | ≥φ50mm | 更小则机加工 |
| 盲孔最大深径比 | ≤1.5:1 | ≤1:1 | — |
| 锻件表面最大锥度 | 5% | 3% | — |
| 截面变化最大锥角 | 30° | 15°~20° | — |
| 锻造比(碳钢) | ≥2.5 | 3~5 | — |
| 锻造比(合金钢) | ≥3.0 | 4~6 | — |
| 锻造比(不锈钢) | ≥3.5 | 5~7 | — |
| 锻造比(高速钢) | ≥5.0 | 5~10 | — |
| 法兰厚度与直径比 | 0.2~0.5 | 0.3~0.4 | — |
| 锻件重量上限(自由锻) | ≤300t | ≤100t | 超大件需水压机 |

---

## 3 模锻件设计完整参数表
<!-- 来源: 第1卷 第2篇机械制图 第155页 -->

### 3.1 分模面设计原则与选择
<!-- 来源: 第1卷 第2篇机械制图 第155页 -->

| 设计原则 | 技术要求 | 说明 |
|---------|--------|------|
| 位置原则 | 分模面在锻件最大外轮廓处 | 确保锻件能从模腔中取出 |
| 平面原则 | 分模面尽量为平面 | 便于模具加工和错模检查 |
| 数量原则 | 一般一个分模面 | 复杂件可多个(需多向模锻) |
| 对称原则 | 上下模轮廓尽量一致 | 便于对模和防止错移 |
| 深度原则 | 模腔深度尽量浅 | 深腔金属流动阻力大 |
| 偏移原则 | 不在锻件端部分模 | 端部分模易产生毛刺 |
| 让位原则 | 分模不得穿过工作面 | 工作表面需整锻成形 |
| 冲孔原则 | 锻件有孔时分模穿过孔中心 | 便于冲孔连皮设计 |

**不同锻件形状分模面选择：**
| 锻件形状 | 最佳分模面位置 | 备选方案 | 说明 |
|---------|--------------|---------|------|
| 回转体轴类 | 沿回转体轴线 | — | 上下模各半 |
| 盘类件(齿轮) | 最大直径端面(齿宽中间) | 齿端面 | 最常用 |
| 盘类件(法兰) | 最大直径端面 | — | — |
| T形件 | T形水平面 | 垂直面 | 水平面优先 |
| 叉形件 | 叉口平面 | 叉臂外侧 | — |
| 连杆 | 沿杆身轴线(大面) | 杆身侧面 | — |
| 弯臂 | 最大投影面 | — | 含弯曲件 |
| 带孔件 | 孔中心线处 | — | 利于连皮 |
| 阀体 | 最大外形截面 | 侧向分模 | 复杂件 |
| 环形件 | 外径最大处 | 端面 | — |

### 3.2 筋的高宽比限制
<!-- 来源: 第1卷 第2篇机械制图 第155页 -->

| 材料类别 | 敞模锻h/b_max | 闭模锻h/b_max | 精密模锻h/b_max | 推荐h/b | 筋根圆角R/b |
|---------|-------------|-------------|---------------|---------|-----------|
| 低碳钢(含碳≤0.25%) | 6:1 | 8:1 | 10:1 | 3~5:1 | ≥0.5 |
| 中碳钢(含碳0.25~0.60%) | 5:1 | 7:1 | 8:1 | 2~4:1 | ≥0.6 |
| 高碳钢(含碳>0.60%) | 4:1 | 5:1 | 6:1 | 2~3:1 | ≥0.7 |
| 合金结构钢(40Cr等) | 4:1 | 6:1 | 7:1 | 2~3:1 | ≥0.6 |
| 合金工具钢(CrWMn等) | 3:1 | 4:1 | 5:1 | 1.5~2.5:1 | ≥0.8 |
| 不锈钢(奥氏体) | 3:1 | 4:1 | 5:1 | 1.5~2.5:1 | ≥0.7 |
| 铝合金(锻铝) | 8:1 | 12:1 | 15:1 | 5~8:1 | ≥0.4 |
| 铝合金(硬铝) | 6:1 | 8:1 | 10:1 | 3~5:1 | ≥0.5 |
| 铜合金(黄铜) | 10:1 | 14:1 | 16:1 | 6~10:1 | ≥0.3 |
| 铜合金(青铜) | 7:1 | 10:1 | 12:1 | 4~6:1 | ≥0.4 |
| 镁合金 | 6:1 | 8:1 | 10:1 | 3~5:1 | ≥0.5 |
| 钛合金(TC4) | 3:1 | 4:1 | 5:1 | 1.5~2.5:1 | ≥0.7 |

**筋的尺寸与圆角对照表(mm)：**
| 筋宽b | 筋根部圆角R(碳钢) | 筋端部圆角r(碳钢) | 筋高h_max(碳钢) | 筋高h_max(铝合金) | 说明 |
|-------|-----------------|-----------------|---------------|----------------|------|
| 4 | 3~4 | 1.5~2 | 24 | 32 | 小筋 |
| 5 | 4~5 | 2~2.5 | 30 | 40 | — |
| 6 | 4~6 | 2~3 | 36 | 48 | — |
| 8 | 5~7 | 2.5~3.5 | 48 | 64 | — |
| 10 | 6~8 | 3~4 | 60 | 80 | 常用范围 |
| 12 | 7~10 | 3~4 | 72 | 96 | — |
| 14 | 8~11 | 3.5~4.5 | 84 | 112 | — |
| 16 | 9~12 | 4~5 | 96 | 128 | — |
| 18 | 10~14 | 4.5~5.5 | 108 | 144 | — |
| 20 | 12~16 | 5~6 | 120 | 160 | — |
| 25 | 15~19 | 6~8 | 150 | 200 | 大筋 |
| 30 | 18~22 | 7~9 | 180 | 240 | — |
| 35 | 20~26 | 8~10 | 210 | 280 | — |
| 40 | 22~28 | 9~12 | 240 | 320 | — |
| 50 | 28~35 | 10~14 | 300 | 400 | 特大筋 |

**筋的设计注意事项：**
| 注意项 | 具体要求 |
|-------|---------|
| h/b超过限制 | 增加筋宽或降低筋高，否则金属难以充满 |
| 多条筋交汇 | 交叉处圆角放大至(1.5~2)×单筋根部R |
| 筋的布置方向 | 沿金属流动方向最有利 |
| 对称布置 | 筋的分布应对称，防偏载 |

### 3.3 腹板厚度设计
<!-- 来源: 第1卷 第2篇机械制图 第155页 -->

**模锻件腹板最小厚度：**
| 锻件投影面积A(cm²) | 碳钢t_min(mm) | 铝合金t_min(mm) | 镁合金t_min(mm) | 推荐值t(mm) |
|-------------------|--------------|---------------|---------------|-----------|
| A≤25 | 4 | 3 | 5 | 5~8 |
| 25<A≤50 | 5 | 4 | 6 | 6~10 |
| 50<A≤100 | 6 | 5 | 7 | 8~12 |
| 100<A≤200 | 7 | 5.5 | 8 | 10~15 |
| 200<A≤400 | 8 | 6 | 9 | 12~18 |
| 400<A≤800 | 10 | 7 | 11 | 15~22 |
| 800<A≤1200 | 12 | 9 | 13 | 18~25 |
| 1200<A≤2000 | 14 | 10 | 15 | 20~30 |
| 2000<A≤3200 | 16 | 12 | 17 | 25~35 |
| 3200<A≤5000 | 18 | 14 | 20 | 30~40 |
| 5000<A≤8000 | 20 | 16 | 22 | 35~50 |
| 8000<A≤12000 | 22 | 18 | 25 | 40~55 |
| A>12000 | 25 | 20 | 28 | 45~65 |

**腹板面积与厚度经验公式：**
| 材料 | 经验公式 | 适用条件 |
|------|---------|---------|
| 碳钢 | t_min = 2.5 + 0.015√A | A≤10000cm² |
| 铝合金 | t_min = 2.0 + 0.012√A | A≤10000cm² |
| 镁合金 | t_min = 3.0 + 0.018√A | A≤10000cm² |
| 钛合金 | t_min = 3.5 + 0.02√A | A≤5000cm² |

**腹板与筋的过渡设计：**
| 过渡类型 | 过渡圆角要求 | 锥度 | 注 |
|---------|------------|------|-----|
| 筋根→腹板 | R≥0.5h(筋高)且R≥5mm | 自然过渡 | 防应力集中 |
| 腹板→外壁 | R≥t(腹板厚)且R≥4mm | ≤30° | — |
| 凸台→腹板 | R≥4mm | ≥5° | 斜面过渡 |
| 十字筋交汇 | R≥8mm | 球面过渡 | 防金属汇聚不良 |
| 腹板→加强筋 | R≥1.5t | 圆弧且斜度≥5° | — |

### 3.4 冲孔连皮设计
<!-- 来源: 第1卷 第2篇机械制图 第155页 -->

**冲孔连皮厚度与孔径关系：**
| 孔径d(mm) | 平底连皮厚度t(mm) | 锥底连皮t(mm) | 斜度α | 圆角R(mm) | 说明 |
|----------|-----------------|-------------|------|----------|------|
| 15~25 | 4~6 | — | 1°~2° | 2~3 | 小孔连皮 |
| 25~30 | 5~7 | — | 1°~2° | 3~4 | — |
| 30~40 | 6~8 | 4~6 | 1°30′~2° | 3~5 | — |
| 40~50 | 7~9 | 5~7 | 1°30′~2°30′ | 4~6 | — |
| 50~60 | 8~10 | 6~8 | 2°~3° | 5~7 | — |
| 60~80 | 9~11 | 7~9 | 2°~3° | 5~8 | — |
| 80~100 | 10~13 | 8~11 | 2°30′~3° | 6~9 | — |
| 100~120 | 12~15 | 10~13 | 2°30′~3°30′ | 8~10 | — |
| 120~140 | 14~17 | 12~15 | 3°~4° | 9~11 | — |
| 140~160 | 16~19 | 14~17 | 3°~4° | 10~12 | — |
| 160~180 | 18~21 | 16~19 | 3°~4° | 11~14 | — |
| 180~200 | 20~23 | 18~20 | 3°~4° | 12~15 | — |
| 200~220 | 22~25 | 20~23 | 3°~5° | 14~16 | 大孔连皮 |
| 220~250 | 24~28 | 22~25 | 3°~5° | 15~18 | — |
| >250 | 28~35 | 25~30 | 3°~5° | 18~22 | 超大孔 |

**连皮形式选择与计算：**
| 形式 | 特点 | 适用孔径(mm) | 厚度公式 | 冲穿力P |
|------|------|------------|---------|--------|
| 平底连皮 | 最简单、最常见 | 15~100 | t = 0.45√d | P = 0.7πd·t·τ |
| 锥底连皮 | 利于金属流动 | 50~200 | t = 0.65√d(中间厚) | P = 0.6πd·t·τ |
| 拱形连皮 | 减少冲穿力 | 80~250 | t = 0.4√d(拱高h=0.3~0.5d) | P = 0.5πd·t·τ |
| 带仓连皮 | 储存多余金属 | >200 | t = 0.5√d(仓宽b≈d/4) | P = 0.6πd·t·τ |
| 端面连皮 | 用于盲孔锻件 | 20~100 | t = 0.4√d | P = 0.5πd·t·τ |

**冲孔连皮设计要点：**
| 要点 | 要求 | 说明 |
|------|------|------|
| 最小冲孔直径 | d_min ≥ 20mm | 更小直径采用实心锻件+机加工 |
| 连皮斜度 | 1°~5° | 便于冲头切入和退出 |
| 冲头速度 | 2~5m/s(锻锤) | 太快易震裂锻件 |
| 模具圆角 | R≥3mm | 防应力集中 |
| 温度控制 | 终锻温度范围内冲穿 | 温度过低冲不动 |
| 毛边槽连通 | 连皮与毛边槽协调设计 | — |

### 3.5 模锻件圆角半径完整表
<!-- 来源: 第1卷 第2篇机械制图 第155页 -->

**外圆角半径r参考值(mm)：**
| 锻件质量(kg) | F级(精密) | E级(普通) | 说明 |
|-------------|----------|----------|------|
| ≤0.1 | 1.0 | 1.5 | 微型件 |
| 0.1~0.4 | 1.0 | 1.5 | — |
| 0.4~1.0 | 1.5 | 2.0 | — |
| 1.0~2.5 | 1.5 | 2.0 | — |
| 2.5~6.3 | 2.0 | 3.0 | — |
| 6.3~10.0 | 2.5 | 3.5 | — |
| 10.0~16.0 | 3.0 | 4.0 | — |
| 16.0~25.0 | 3.5 | 4.5 | — |
| 25.0~40.0 | 4.0 | 5.0 | — |
| 40.0~63.0 | 4.5 | 5.5 | — |
| 63.0~100.0 | 5.0 | 6.0 | — |
| >100.0 | 5.5 | 7.0 | 大型件 |

**内外圆角关系：**
| 关系 | 公式 | 最小值 |
|------|------|-------|
| 内圆角R | R = (2~3) × r | R_min ≥ 3mm |
| 外圆角r | r = (0.3~0.5) × R | r_min ≥ 1.0mm(精)/1.5mm(普) |
| 筋根圆角R | R ≥ 0.5 × 筋高 | R ≥ 5mm |
| 筋端圆角r | r ≥ 0.3 × 筋高 | r ≥ 2mm |
| 腹板过渡R | R ≥ 腹板厚度 | R ≥ 4mm |

---

## 4 冲压工艺参数完整表
<!-- 来源: 第1卷 第2篇机械制图 第155页 -->

### 4.1 冲裁间隙推荐值
<!-- 来源: 第1卷 第2篇机械制图 第155页 -->

**冲裁间隙(单边，%t)：**
| 材料种类 | 料厚t≤3mm | 料厚t>3mm | 推荐中间值 | 说明 |
|---------|-----------|----------|----------|------|
| 08F, 08Al, 10F | 5~8 | 7~11 | 8%t | 深冲钢取小值 |
| 10, 15钢 | 6~9 | 8~12 | 9%t | — |
| 20, 25钢 | 7~10 | 9~13 | 10%t | — |
| 30, 35钢 | 8~11 | 10~14 | 11%t | — |
| 45钢 | 8~12 | 10~15 | 12%t | 中碳钢 |
| Q235 | 7~10 | 9~13 | 10%t | 通用结构钢 |
| 1Cr18Ni9Ti(304) | 8~12 | 10~14 | 11%t | 不锈钢需大间隙 |
| 2Cr13(马氏体) | 9~13 | 11~16 | 13%t | — |
| 纯铝(1060, 1050) | 4~6 | 5~7 | 5%t | 间隙最小 |
| 铝合金(LF21) | 5~7 | 6~9 | 7%t | — |
| 铝合金(LY12) | 6~8 | 7~10 | 8%t | — |
| 铝合金(LC4) | 7~9 | 8~11 | 9%t | — |
| 黄铜(H62, H68) | 5~7 | 6~8 | 7%t | — |
| 纯铜(T1, T2) | 5~7 | 6~9 | 7%t | — |
| 磷青铜(QSn6.5-0.1) | 6~8 | 7~10 | 8%t | — |
| 硅钢片(DQ系列) | 6~8 | 8~10 | 7%t | 电机铁芯 |
| 钛合金 | 10~14 | 12~16 | 13%t | 变形困难 |
| 镁合金 | 5~7 | 7~9 | 7%t | — |
| 镍合金 | 7~10 | 9~13 | 10%t | — |

**冲裁间隙的绝对数值(低碳钢，mm)：**
| 料厚t(mm) | 最小间隙(单边) | 最佳间隙(单边) | 最大间隙(单边) | 双边间隙总值 |
|----------|--------------|--------------|--------------|------------|
| 0.3 | 0.012 | 0.020 | 0.030 | 0.040 |
| 0.5 | 0.020 | 0.035 | 0.050 | 0.070 |
| 0.8 | 0.035 | 0.055 | 0.080 | 0.110 |
| 1.0 | 0.050 | 0.080 | 0.110 | 0.160 |
| 1.2 | 0.060 | 0.095 | 0.130 | 0.190 |
| 1.5 | 0.080 | 0.120 | 0.170 | 0.240 |
| 2.0 | 0.110 | 0.170 | 0.230 | 0.340 |
| 2.5 | 0.150 | 0.220 | 0.300 | 0.440 |
| 3.0 | 0.180 | 0.250 | 0.350 | 0.500 |
| 4.0 | 0.240 | 0.340 | 0.480 | 0.680 |
| 5.0 | 0.300 | 0.450 | 0.650 | 0.900 |
| 6.0 | 0.360 | 0.540 | 0.780 | 1.080 |

**间隙与断面质量关系：**
| 间隙范围 | 光亮带比例 | 断裂带比例 | 毛刺高度 | 适用场景 |
|---------|----------|----------|---------|---------|
| 小间隙(4~6%t) | 60~80% | 20~40% | 较小 | 精密冲裁、配合面 |
| 适中间隙(6~10%t) | 40~60% | 40~60% | 中等 | 一般冲裁、通用 |
| 大间隙(10~15%t) | 20~40% | 60~80% | 较大 | 厚板、粗冲裁 |
| 超大间隙(>15%t) | <20% | >80% | 大 | 仅用于冲裁力受限 |

### 4.2 冲裁力P=1.3Ltτ计算公式
<!-- 来源: 第1卷 第2篇机械制图 第160页 -->

| 符号 | 含义 | 单位 |
|------|------|------|
| P | 冲裁力 | N |
| 1.3 | 安全系数(模具钝化、料厚公差) | — |
| L | 冲裁轮廓总周长 | mm |
| t | 材料厚度 | mm |
| τ | 材料抗剪强度 | MPa |

**常用材料抗剪强度τ(MPa)：**
| 材料 | 退火状态τ | 冷作硬化τ | 抗拉强度σb | τ/σb比 |
|------|----------|----------|----------|--------|
| 08F | 220~310 | 260~370 | 295~390 | 0.75~0.80 |
| 10 | 260~340 | 300~400 | 340~430 | 0.76~0.79 |
| 15 | 270~360 | 320~420 | 370~460 | 0.73~0.78 |
| 20 | 280~380 | 340~450 | 390~490 | 0.72~0.78 |
| 35 | 350~440 | 420~530 | 490~610 | 0.71~0.72 |
| 45 | 400~500 | 480~600 | 530~650 | 0.75~0.77 |
| Q235 | 280~360 | 340~430 | 375~460 | 0.75~0.78 |
| Q345 | 350~450 | 420~540 | 470~630 | 0.74~0.71 |
| 1Cr18Ni9Ti | 460~560 | 510~620 | 650~750 | 0.71~0.75 |
| 1060(纯铝) | 70~100 | 90~120 | 70~110 | — |
| 2A12(LY12) | 280~320 | 320~380 | 400~450 | 0.70~0.71 |
| 5A02(LF2) | 120~160 | 150~200 | 170~230 | — |
| H62(黄铜) | 290~370 | 340~440 | 380~490 | 0.76~0.76 |
| H68(黄铜) | 240~320 | 290~380 | 320~430 | 0.75~0.74 |
| T1, T2(纯铜) | 190~250 | 230~300 | 250~310 | 0.76~0.81 |
| QSn6.5-0.1 | 340~400 | 400~480 | 450~550 | 0.76~0.73 |

**冲裁力计算实例表：**
| 工件描述 | L(mm) | t(mm) | τ(MPa) | P(kN) | 推荐压机(t) |
|---------|-------|-------|--------|-------|-----------|
| φ20圆片落料(08F) | 62.8 | 1.0 | 260 | 21.2 | 4~6.3 |
| φ50圆片落料(Q235) | 157.1 | 2.0 | 330 | 134.8 | 20~25 |
| φ30孔冲孔(45钢) | 94.2 | 3.0 | 460 | 169.0 | 25~40 |
| 80×50矩形落料(Q235) | 260 | 3.0 | 360 | 365.0 | 50~63 |
| φ10孔冲孔(不锈钢) | 31.4 | 1.5 | 500 | 30.6 | 6.3~10 |
| 复杂轮廓L=500(08F) | 500 | 1.2 | 280 | 218.4 | 25~40 |
| φ100圆片(铝LY12) | 314.2 | 2.0 | 300 | 245.1 | 40~50 |
| 40×20扁孔(45钢) | 120 | 5.0 | 480 | 374.4 | 50~63 |

**卸料力、推件力、顶件力：**
| 力类型 | 符号 | 公式 | 系数K范围 | 说明 |
|-------|------|------|----------|------|
| 卸料力 | P_x | P_x = K_x × P | 0.02~0.06 | 弹性卸料取高值(0.05~0.06) |
| 推件力 | P_t | P_t = n × K_t × P | 0.03~0.08 | n为凹模内工件/废料数 |
| 顶件力 | P_d | P_d = K_d × P | 0.04~0.12 | 倒装模取高值 |

**系数K细化取值：**
| 材料 | 卸料力系数K_x | 推件力系数K_t | 顶件力系数K_d |
|------|-------------|-------------|-------------|
| 08F, 10钢 | 0.02~0.04 | 0.03~0.06 | 0.04~0.08 |
| 20, 45钢 | 0.03~0.05 | 0.04~0.07 | 0.05~0.10 |
| 不锈钢 | 0.04~0.06 | 0.05~0.08 | 0.08~0.12 |
| 铝合金 | 0.02~0.04 | 0.03~0.05 | 0.03~0.06 |
| 黄铜 | 0.02~0.04 | 0.03~0.05 | 0.03~0.06 |

### 4.3 弯曲回弹估算Δα=r/(Et)
<!-- 来源: 第1卷 第2篇机械制图 第155页 -->

**回弹角计算公式：**
| 公式类型 | 公式 | 适用条件 | 精度 |
|---------|------|---------|------|
| 简化公式 | Δα ≈ r / (E × t) × 180/π(°) | r/t=1~5 | 估算用 |
| 精确公式 | Δα = [180/(π × r/t + 1)] × (r/t) × (3σs/E - 4(σs/E)²(r/t+1)) | r/t=1~20 | 较精确 |
| 经验公式 | Δα = K × (r/t) + C | r/t=1~15 | 查表法 |

**回弹角Δα经验值(°)：**
| 材料 | 相对弯曲半径r/t |
|------|----------------|
| | r/t=1 | r/t=2 | r/t=3 | r/t=5 | r/t=8 | r/t=10 |
| 08, 10钢 | 0~0.5 | 0.5~1.0 | 0.5~1.5 | 1.0~2.5 | 1.5~3.0 | 2.0~4.0 |
| 20钢 | 0~1.0 | 0.5~1.5 | 1.0~2.0 | 1.5~3.0 | 2.0~4.0 | 2.5~5.0 |
| 45钢 | 0~1.0 | 1.0~2.0 | 1.0~2.0 | 2.0~3.5 | 3.0~5.0 | 4.0~6.0 |
| 1Cr18Ni9Ti | 0.5~1.5 | 1.0~2.5 | 2.0~4.0 | 3.0~6.0 | 5.0~8.0 | 6.0~10.0 |
| 纯铝L3 | 0~0.3 | 0~0.5 | 0.3~1.0 | 0.5~1.5 | 0.8~2.0 | 1.0~2.5 |
| LY12(退火) | 0.5~1.0 | 1.0~2.0 | 1.5~3.0 | 2.0~4.0 | 3.0~5.0 | 4.0~6.0 |
| LY12(硬化) | 1.0~2.0 | 2.0~3.5 | 3.0~4.5 | 4.0~6.0 | 5.0~8.0 | 6.0~10.0 |
| H62(退火) | 0~0.5 | 0~1.0 | 0.5~1.5 | 0.5~2.0 | 1.0~2.5 | 1.5~3.0 |
| H62(硬化) | 0.5~1.0 | 1.0~2.0 | 1.0~2.5 | 2.0~3.5 | 2.5~4.0 | 3.0~5.0 |
| T2(纯铜) | 0~0.3 | 0~0.8 | 0.3~1.0 | 0.5~1.5 | 1.0~2.0 | 1.0~2.5 |

**常用材料弹性模量E和屈服点σs：**
| 材料 | E(×10⁵MPa) | σs(MPa)(退火) | 说明 |
|------|-----------|-------------|------|
| 08F | 2.0 | 180 | — |
| 10钢 | 2.0 | 210 | — |
| 20钢 | 2.0 | 250 | — |
| 45钢 | 2.05 | 360 | — |
| Q235 | 2.0 | 235 | — |
| 1Cr18Ni9Ti | 2.0 | 200~250 | — |
| 纯铝 | 0.70 | 30~80 | — |
| LY12 | 0.71 | 180~280 | 退火~淬火时效 |
| H62 | 1.0 | 150~380 | 退火~硬化 |
| T2 | 1.1 | 70~280 | 退火~硬化 |

### 4.4 拉深系数m=d/D计算表
<!-- 来源: 第1卷 第1篇一般设计资料 第266页 -->

**无凸缘圆筒形件极限拉深系数牵(低碳钢08F, 08Al)：**
| 相对厚度(δ/D)×100% | m₁(首次) | m₂(二次) | m₃(三次) | m₄(四次) | m₅(五次) |
|------------------|---------|---------|---------|---------|---------|
| >2.5 | 0.46~0.48 | 0.72~0.74 | 0.75~0.77 | 0.77~0.79 | 0.79~0.81 |
| 2.0~2.5 | 0.48~0.50 | 0.73~0.75 | 0.76~0.78 | 0.78~0.80 | 0.80~0.82 |
| 1.5~2.0 | 0.50~0.53 | 0.75~0.76 | 0.78~0.79 | 0.80~0.81 | 0.82~0.84 |
| 1.0~1.5 | 0.53~0.55 | 0.76~0.78 | 0.79~0.80 | 0.81~0.82 | 0.84~0.85 |
| 0.8~1.0 | 0.55~0.57 | 0.77~0.79 | 0.80~0.81 | 0.82~0.83 | 0.85~0.86 |
| 0.6~0.8 | 0.57~0.59 | 0.78~0.80 | 0.81~0.82 | 0.83~0.85 | 0.86~0.87 |
| 0.4~0.6 | 0.59~0.61 | 0.79~0.81 | 0.82~0.84 | 0.85~0.86 | 0.87~0.88 |
| 0.2~0.4 | 0.61~0.63 | 0.81~0.83 | 0.84~0.85 | 0.86~0.87 | 0.88~0.89 |
| 0.1~0.2 | 0.63~0.65 | 0.83~0.85 | 0.85~0.87 | 0.87~0.89 | 0.89~0.90 |

**不同材料极限拉深系数对照：**
| 材料 | 首次最小m₁_min | 后续最小mₙ_min | 备注 |
|------|--------------|--------------|------|
| 08F, 08Al(深冲) | 0.50~0.53 | 0.68~0.72 | 最优 |
| 10钢 | 0.53~0.55 | 0.72~0.75 | — |
| 15, 20钢 | 0.55~0.58 | 0.75~0.78 | — |
| 25, 30钢 | 0.58~0.62 | 0.78~0.82 | — |
| 45钢 | 0.60~0.65 | 0.80~0.85 | 难拉深 |
| 1Cr18Ni9Ti | 0.50~0.53 | 0.70~0.75 | 不锈钢 |
| 0Cr18Ni9(304) | 0.50~0.55 | 0.70~0.75 | — |
| L3, LF21(铝) | 0.52~0.56 | 0.70~0.75 | — |
| LY12(硬铝) | 0.55~0.60 | 0.75~0.80 | — |
| H62(黄铜) | 0.48~0.52 | 0.66~0.72 | 塑性好 |
| H68(黄铜) | 0.46~0.50 | 0.65~0.70 | 最优 |
| T2, T3(纯铜) | 0.50~0.54 | 0.70~0.74 | — |
| QSn青铜 | 0.52~0.56 | 0.72~0.76 | — |
| 纯镍 | 0.50~0.54 | 0.70~0.75 | — |
| 钛合金 | 0.60~0.65 | 0.80~0.85 | 难拉深 |
| 镁合金 | 0.55~0.62 | 0.78~0.82 | — |

### 4.5 拉深力F=σbπd₁t计算公式
<!-- 来源: 第1卷 第2篇机械制图 第160页 -->

**拉深力计算：**
| 符号 | 含义 | 单位 |
|------|------|------|
| F | 拉深力 | N |
| σb | 材料抗拉强度 | MPa |
| π | 圆周率 | 3.1416 |
| d₁ | 首次拉深后工件直径 | mm |
| t | 材料厚度 | mm |

**修正公式F=K×σb×π×d₁×t中K系数：**
| 拉深情况 | K(首次) | K(后续) | 说明 |
|---------|--------|--------|------|
| 无凸缘筒形件 | 0.9~1.1 | 0.7~0.9 | m越小K越大 |
| 有凸缘筒形件 | 1.0~1.2 | 0.8~1.0 | 凸缘约束增加 |
| 宽凸缘件 | 1.1~1.3 | 0.9~1.1 | 压边力大 |
| 矩形盒拉深 | 1.2~1.6 | 1.0~1.3 | 非轴对称 |
| 椭圆形件 | 1.1~1.4 | 0.9~1.1 | — |
| 锥形件 | 1.3~1.6 | 1.1~1.3 | 悬空区大 |
| 球形件 | 1.2~1.5 | 1.0~1.2 | — |

**拉深力计算实例：**
| 工件规格 | 材料 | σb(MPa) | d₁(mm) | t(mm) | K | F(kN) |
|---------|------|---------|-------|-------|---|-------|
| φ50×30筒形 | 08F | 330 | 50 | 1.0 | 1.0 | 51.8 |
| φ80×60筒形 | 08Al | 350 | 80 | 1.5 | 1.0 | 131.9 |
| φ100×50筒形 | 20钢 | 420 | 100 | 2.0 | 1.05 | 277.1 |
| φ60×40有凸缘 | 08F | 330 | 60 | 1.2 | 1.1 | 82.1 |
| φ150×80筒形 | Q235 | 420 | 150 | 2.5 | 1.0 | 494.8 |
| 矩形盒100×80×30 | LY12 | 420 | — | 1.5 | 1.4 | — |
| φ40×25(不锈钢) | 304 | 620 | 40 | 1.0 | 1.0 | 77.9 |

**压边力F_y计算：**
| 材料 | 单位压边力p(MPa) | 说明 |
|------|----------------|------|
| 低碳钢(08F, 08Al) | 1.5~2.5 | t≥0.5mm |
| 中碳钢(35, 45) | 2.0~3.0 | — |
| 不锈钢 | 2.5~3.5 | — |
| 纯铝(1050) | 0.8~1.5 | — |
| 铝合金(LY12) | 2.0~2.5 | — |
| 黄铜(H62) | 1.5~2.0 | — |
| 纯铜(T2) | 1.0~1.8 | — |
| 镁合金 | 1.0~1.5 | — |

## 5 焊接方法对比完整表
<!-- 来源: 第1卷 第2篇机械制图 第155页 -->

### 5.1 四大焊接方法全面对比
<!-- 来源: 第1卷 第2篇机械制图 第155页 -->

| 对比项目 | 手工电弧焊(SMAW) | 气体保护焊(MAG/MIG) | 埋弧焊(SAW) | 氩弧焊(TIG) |
|---------|----------------|-------------------|-----------|-----------|
| 热源 | 电弧(焊条端) | 电弧(焊丝端) | 电弧(埋焊剂下) | 电弧(钨极) |
| 保护方式 | 药皮造渣+气 | CO₂/Ar气保护 | 焊剂层机械保护 | 惰性Ar/He |
| 填充金属 | 焊条芯 | 焊丝 | 焊丝 | 手动加焊丝 |
| 适用板厚(mm) | 2~40 | 1~100 | 6~200 | 0.5~12 |
| 最佳板厚(mm) | 3~20 | 2~25 | 10~50 | 1~6 |
| 焊材直径(mm) | 1.6~8.0 | 0.6~2.4 | 2.0~6.0 | 0.5~5.0(钨丝) |
| 焊接电流(A) | 60~300 | 80~500 | 300~2000 | 5~500 |
| 熔敷效率(%) | 50~65 | 85~95 | 95~99 | 95~100 |
| 熔敷速度(kg/h) | 1~3 | 3~8 | 10~30 | 0.5~2 |
| 焊接速度(m/h) | 5~20 | 10~40 | 15~50 | 3~15 |
| 适用位置 | 全位置 | 全位置 | 平+角焊 | 全位置 |
| 操作难度 | 高(经验重要) | 中(自动送丝) | 较复杂(参数配合) | 极高(双手操作) |
| 飞溅程度 | 少 | 中(MAG)/少(MIG) | 极少 | 无 |
| 抗风能力 | 强(药皮保护) | 差(怕风) | 极强(焊剂保护) | 差(怕风) |
| 设备成本 | 低(≈3000元) | 中等(≈2万) | 较高(≈8万) | 较高(≈5万) |
| 坡口要求 | 薄板不需,厚板需 | 薄板不需 | 厚板开坡口 | 薄板不需 |
| 焊前清理 | 低 | 中(油锈影响) | 低(焊剂脱氧) | 极高(须严格) |
| 焊接烟尘 | 较多(药皮) | 中等 | 较少(焊剂覆盖) | 很少 |

### 5.2 板厚适用范围与典型参数
<!-- 来源: 第1卷 第2篇机械制图 第155页 -->

**手工电弧焊参数推荐：**
| 板厚(mm) | 焊条直径(mm) | 焊接电流(A) | 焊接层数 | 坡口类型 | 说明 |
|---------|-------------|-----------|---------|---------|------|
| 2~3 | 2.5 | 60~90 | 1 | I形 | 单面焊 |
| 3~5 | 3.2 | 90~130 | 1~2 | I形或V形 | — |
| 5~8 | 3.2~4.0 | 110~170 | 1~2 | V形 | 钝边1~2mm |
| 8~12 | 4.0 | 140~190 | 2~3 | V形 | 钝边2mm |
| 12~16 | 4.0~5.0 | 170~220 | 3~4 | V形/X形 | X形可减少层数 |
| 16~20 | 5.0 | 180~240 | 4~6 | X形 | — |
| 20~25 | 5.0~6.0 | 200~280 | 6~8 | X形 | — |
| 25~32 | 5.0~6.0 | 220~300 | 8~12 | X形/U形 | — |

**CO₂气体保护焊参数推荐(MAG)：**
| 板厚(mm) | 焊丝直径(mm) | 焊接电流(A) | 电弧电压(V) | 焊接速度(cm/min) | 气体流量(L/min) |
|---------|-------------|-----------|-----------|----------------|---------------|
| 1.0~1.5 | 0.8 | 60~100 | 16~18 | 40~60 | 10~12 |
| 1.5~2.5 | 0.8~1.0 | 80~150 | 17~21 | 30~50 | 12~15 |
| 3.0~4.0 | 1.0~1.2 | 140~200 | 19~23 | 25~40 | 14~16 |
| 5.0~6.0 | 1.2 | 180~250 | 21~25 | 25~35 | 15~18 |
| 8.0~10.0 | 1.2~1.6 | 220~330 | 24~28 | 20~30 | 16~20 |
| 12.0~16.0 | 1.6 | 280~380 | 26~30 | 18~25 | 18~22 |
| 16.0~20.0 | 1.6~2.0 | 320~420 | 28~32 | 15~22 | 20~25 |
| 20.0~25.0 | 2.0 | 360~480 | 30~34 | 12~18 | 22~26 |

**埋弧焊参数推荐：**
| 板厚(mm) | 焊丝直径(mm) | 焊接电流(A) | 电弧电压(V) | 焊接速度(m/h) | 坡口类型 |
|---------|-------------|-----------|-----------|-------------|---------|
| 6~8 | 3.2 | 350~450 | 28~32 | 25~35 | I形(双面焊) |
| 8~10 | 3.2~4.0 | 400~500 | 30~32 | 25~30 | I形(双面焊) |
| 10~14 | 4.0 | 500~650 | 30~34 | 20~28 | V形(钝边2mm) |
| 14~20 | 4.0~5.0 | 600~800 | 32~36 | 18~25 | V形/X形 |
| 20~25 | 5.0 | 700~900 | 34~38 | 15~22 | X形 |
| 25~32 | 5.0~6.0 | 800~1000 | 36~40 | 12~18 | X形 |
| 32~40 | 5.0~6.0 | 900~1100 | 38~42 | 10~16 | X形/U形 |
| 40~50 | 6.0 | 1000~1300 | 40~44 | 8~14 | U形 |

**氩弧焊(TIG)参数推荐：**
| 板厚(mm) | 钨极直径(mm) | 焊接电流(A) | 焊丝直径(mm) | 氩气流量(L/min) | 焊接速度(cm/min) |
|---------|------------|-----------|-------------|---------------|----------------|
| 0.5~1.0 | 1.0~1.6 | 20~60 | 1.0~1.6 | 4~6 | 15~30 |
| 1.0~2.0 | 1.6~2.4 | 50~100 | 1.6~2.0 | 6~8 | 10~25 |
| 2.0~3.0 | 2.4~3.2 | 80~150 | 2.0~2.4 | 7~10 | 10~20 |
| 3.0~4.0 | 3.2 | 120~200 | 2.4~3.2 | 8~12 | 8~15 |
| 4.0~6.0 | 3.2~4.0 | 150~250 | 3.2 | 10~14 | 6~12 |
| 6.0~8.0 | 4.0 | 200~300 | 3.2~4.0 | 12~16 | 5~10 |
| 8.0~10.0 | 4.0~5.0 | 250~350 | 4.0 | 14~18 | 4~8 |
| 10.0~12.0 | 5.0 | 300~400 | 4.0~5.0 | 16~20 | 3~6 |

## 6 焊条选型完整表
<!-- 来源: 第1卷 第2篇机械制图 第155页 -->

### 6.1 J421/J422/J427焊条详表
<!-- 来源: 第1卷 第2篇机械制图 第155页 -->

| 焊条牌号 | 国标型号 | 药皮类型 | 焊缝σb(MPa) | 延伸率δ(%) | 冲击功Akv(J) | 电源极性 |
|---------|---------|---------|-----------|----------|------------|---------|
| J421 | E4313 | 钛型(氧化钛) | 420~500 | ≥18 | ≥47(常温) | AC/DC |
| J421X | E4313 | 钛型(向下焊) | 420~500 | ≥18 | ≥47 | AC/DC |
| J422 | E4303 | 钛钙型 | 420~500 | ≥22 | ≥47(0°C) | AC/DC |
| J422Fe | E4303 | 铁粉钛钙型 | 420~500 | ≥22 | ≥27(0°C) | AC/DC |
| J423 | E4301 | 钛铁矿型 | 420~500 | ≥20 | ≥27(0°C) | AC/DC |
| J424 | E4320 | 氧化铁型 | 420~500 | ≥18 | ≥27 | AC/DC |
| J425 | E4311 | 高纤维素型 | 420~500 | ≥18 | ≥27(-30°C) | AC/DC |
| J426 | E4316 | 低氢钾型 | 420~500 | ≥22 | ≥27(-30°C) | AC/DC |
| J427 | E4315 | 低氢钠型 | 420~500 | ≥22 | ≥47(-40°C) | DC反接 |

**J422焊条工艺参数：**
| 焊条直径(mm) | 焊接电流(A) | 适用板厚(mm) | 焊接位置 | 说明 |
|-------------|-----------|-----------|---------|------|
| 2.5 | 70~100 | 2~5 | 全位置 | 薄板/打底焊 |
| 3.2 | 100~140 | 3~10 | 全位置 | 最常用规格 |
| 4.0 | 150~190 | 6~16 | 全位置 | — |
| 5.0 | 190~240 | 10~25 | 平/角焊 | — |
| 5.8 | 220~280 | 16~32 | 平/角焊 | — |

**J427焊条工艺参数(低氢型)：**
| 焊条直径(mm) | 焊接电流(A) | 适用板厚(mm) | 烘干要求 | 说明 |
|-------------|-----------|-----------|---------|------|
| 2.5 | 60~90 | 2~5 | 350°C×1h | 薄板打底 |
| 3.2 | 90~130 | 3~10 | 350°C×1h | 常用 |
| 4.0 | 140~180 | 6~16 | 350~400°C×1h | — |
| 5.0 | 180~230 | 10~25 | 350~400°C×1h | — |

### 6.2 J507焊条详表
<!-- 来源: 第1卷 第2篇机械制图 第155页 -->

| 项目 | J507(E5015) | J507Fe(E5015) | J507GR(E5015-G) | J507RH(E5015-G) |
|------|-----------|--------------|----------------|----------------|
| 药皮类型 | 低氢钠型 | 铁粉低氢型 | 低氢型 | 低氢型 |
| 电源极性 | DC反接 | DC反接 | DC反接 | DC反接 |
| 焊缝σb(MPa) | ≥490 | ≥490 | ≥490 | ≥490 |
| 屈服σs(MPa) | ≥390 | ≥390 | ≥390 | ≥390 |
| 延伸率δ(%) | ≥22 | ≥22 | ≥22 | ≥22 |
| 冲击功Akv(J) | ≥27(-30°C) | ≥27(-30°C) | ≥27(-40°C) | ≥54(-40°C) |
| 烘干温度(°C) | 350~400 | 350~400 | 350~400 | 350~400 |
| 特点 | 通用低氢 | 效率高 | 低温韧性好 | 超低氢高韧性 |
| 适用 | 重要Q345结构 | 厚板高效率 | 低温结构 | 海洋平台/船舶 |

**J507焊接参数：**
| 焊条直径(mm) | 平焊电流(A) | 立/横焊电流(A) | 仰焊电流(A) | 说明 |
|-------------|-----------|-------------|-----------|------|
| 3.2 | 100~140 | 90~130 | 85~120 | — |
| 4.0 | 150~190 | 130~170 | 120~160 | 最常用 |
| 5.0 | 190~240 | —(不宜) | —(不宜) | 仅平/角焊 |

### 6.3 A102/A132不锈钢焊条详表
<!-- 来源: 第1卷 第2篇机械制图 第155页 -->

| 焊条牌号 | A102 | A107 | A132 | A137 |
|---------|------|------|------|------|
| 国标型号 | E308-16 | E308-15 | E347-16 | E347-15 |
| 药皮类型 | 钛钙型 | 低氢型 | 钛钙型 | 低氢型 |
| 电源极性 | AC/DC | DC反接 | AC/DC | DC反接 |
| 焊缝σb(MPa) | ≥550 | ≥550 | ≥520 | ≥520 |
| 延伸率δ(%) | ≥30 | ≥25 | ≥25 | ≥20 |
| 铁素体量 | 4~12% | 4~10% | 4~12% | 4~10% |
| 烘干温度(°C) | 150~200 | 250~300 | 150~200 | 250~300 |
| 特点 | 工艺性好 | 抗裂性好 | 含Nb稳定化 | 含Nb低氢 |
| 适用 | 304不锈钢 | 304重要结构 | 321/347不锈钢 | 重要不锈钢 |
| 主要用途 | 化工设备、食品机械、管道 | 核容器、关键焊缝 | 防晶间腐蚀设备 | 重要耐蚀结构 |

**A102/A132焊接参数：**
| 焊条直径(mm) | 平焊电流(A) | 立横焊(A) | 仰焊(A) | 层间温度(°C) |
|-------------|-----------|---------|---------|------------|
| 2.5 | 50~80 | 45~75 | 40~70 | ≤150 |
| 3.2 | 70~110 | 65~100 | 60~95 | ≤150 |
| 4.0 | 100~150 | 90~135 | 85~130 | ≤150 |
| 5.0 | 130~180 | 120~165 | — | ≤150 |

### 6.4 R307耐热钢焊条详表
<!-- 来源: 第1卷 第2篇机械制图 第155页 -->

| 焊条牌号 | R107 | R207 | R307 | R317 | R407 |
|---------|------|------|------|------|------|
| 国标型号 | E5015-A1 | E5515-B1 | E5515-B2 | E5515-B2-V | E6015-B3 |
| 焊缝成分 | 0.5%Mo | 0.5Cr-0.5Mo | 1Cr-0.5Mo | 1Cr-0.5Mo-V | 2.25Cr-1Mo |
| σb(MPa)≥ | 490 | 540 | 540 | 540 | 590 |
| σs(MPa)≥ | 390 | 440 | 440 | 440 | 490 |
| δ(%)≥ | 22 | 17 | 17 | 17 | 14 |
| Akv(J)≥ | 27 | 27 | 27 | 27 | 27 |
| 适用温度 | ≤510°C | ≤540°C | ≤550°C | ≤570°C | ≤580°C |
| 预热温度(°C) | 90~150 | 150~200 | 200~250 | 250~300 | 250~300 |
| 焊后热处理 | 620~680°C | 650~700°C | 680~720°C | 700~740°C | 700~750°C |
| 典型母材 | 16Mo | 12CrMo | 15CrMo | 12Cr1MoV | 2.25Cr1Mo |
| 主要用途 | 锅炉管道 | 过热器管 | 蒸汽管道 | 高温管道 | 加氢反应器 |

**R307焊接参数：**
| 焊条直径(mm) | 焊接电流(A) | 预热(°C) | 层温控制 | 注意 |
|-------------|-----------|---------|---------|------|
| 2.5 | 55~80 | 200~250 | ≤300°C | 防冷裂 |
| 3.2 | 85~120 | 200~250 | ≤300°C | — |
| 4.0 | 130~170 | 200~250 | ≤300°C | 厚板用 |

## 7 焊丝选型完整表
<!-- 来源: 第1卷 第2篇机械制图 第155页 -->

### 7.1 ER49-1焊丝表
<!-- 来源: 第1卷 第2篇机械制图 第155页 -->

| 项目 | 内容 |
|------|------|
| 标准 | GB/T 8110 ER49-1 |
| 化学成分 | C≤0.11%, Si 0.65~0.95%, Mn 1.80~2.10%, S≤0.025%, P≤0.025%, Cu≤0.35% |
| 焊缝σb | ≥490MPa |
| 焊缝σs | ≥372MPa |
| 延伸率δ | ≥20% |
| Akv(-20°C) | ≥27J |
| 保护气体 | CO₂或Ar+20%CO₂ |
| 适用母材 | Q345(16Mn), Q390, Q420 |
| 典型用途 | 低合金钢结构、桥梁、船舶、压力容器、工程机械 |
| 优点 | 焊缝强度高、Mn含量高、脱氧充分、抗裂性好 |
| 焊接位置 | 全位置(细丝φ1.0~1.2mm时) |

**ER49-1焊接参数：**
| 焊丝径(mm) | 焊丝伸出长(mm) | 焊接电流(A) | 电弧电压(V) | CO₂流量(L/min) |
|-----------|-------------|-----------|-----------|---------------|
| 1.0 | 10~15 | 80~150 | 18~22 | 12~15 |
| 1.2 | 15~20 | 150~250 | 22~26 | 15~18 |
| 1.6 | 18~25 | 200~350 | 25~30 | 18~22 |

### 7.2 ER50-6焊丝表
<!-- 来源: 第1卷 第2篇机械制图 第155页 -->

| 项目 | 内容 |
|------|------|
| 标准 | GB/T 8110 ER50-6 |
| 化学成分 | C 0.06~0.15%, Si 0.80~1.15%, Mn 1.40~1.85%, S≤0.025%, P≤0.025%, Cu≤0.50% |
| 焊缝σb | ≥500MPa |
| 焊缝σs | ≥420MPa |
| 延伸率δ | ≥22% |
| Akv(-30°C) | ≥27J |
| 保护气体 | CO₂或Ar+20%CO₂ |
| 适用母材 | Q235, Q345, 20钢, 焊接结构钢 |
| 典型用途 | 最通用的碳钢/低合金钢焊丝,汽车制造、钢结构、造船、集装箱 |
| 优点 | 工艺性极好、电弧稳定、飞溅小、焊缝成形美观 |
| 与ER49-1区别 | Si略高、Mn略低、强度略高、工艺性更好 |

**ER50-6焊接参数：**
| 焊丝径(mm) | 过渡形式 | 焊接电流(A) | 电弧电压(V) | 焊接速度(cm/min) | 气体流量(L/min) |
|-----------|---------|-----------|-----------|----------------|---------------|
| 0.8 | 短路过渡 | 60~120 | 16~20 | 40~60 | 10~12 |
| 1.0 | 短路/颗粒 | 100~180 | 18~22 | 30~45 | 12~15 |
| 1.2 | 颗粒/射流 | 150~280 | 22~28 | 25~40 | 15~18 |
| 1.6 | 射流过渡 | 220~350 | 26~32 | 20~30 | 18~22 |

### 7.3 H08Mn2SiA焊丝表
<!-- 来源: 第1卷 第2篇机械制图 第155页 -->

| 项目 | 内容 |
|------|------|
| 标准 | GB/T 5293 H08Mn2SiA(埋弧焊) / GB/T 8110(气保焊) |
| 化学成分 | C≤0.11%, Si 0.65~0.95%, Mn 1.80~2.10%, Cr≤0.20%, Ni≤0.30%, S≤0.025%, P≤0.025% |
| 焊缝σb | ≥490MPa |
| 焊缝σs | ≥372MPa |
| 延伸率δ | ≥20% |
| 适用母材 | Q345, Q390, 也用于Q235高强度要求场合 |
| 典型用途 | 低合金钢结构、重型机械、矿山机械、桥梁 |
| 保护气体 | CO₂或Ar+CO₂(气保焊) / 配合HJ431或SJ101(埋弧焊) |
| 特点 | Mn含量高(1.8~2.1%), 脱氧充分, 焊缝综合力学性能好 |

**三种焊丝化学成分对比：**
| 元素 | ER49-1 | ER50-6 | H08Mn2SiA |
|------|--------|--------|-----------|
| C(%) | ≤0.11 | 0.06~0.15 | ≤0.11 |
| Si(%) | 0.65~0.95 | 0.80~1.15 | 0.65~0.95 |
| Mn(%) | 1.80~2.10 | 1.40~1.85 | 1.80~2.10 |
| P(%)≤ | 0.025 | 0.025 | 0.025 |
| S(%)≤ | 0.025 | 0.025 | 0.025 |
| Cu(%)≤ | 0.35 | 0.50 | — |
| σb(MPa) | ≥490 | ≥500 | ≥490 |
| σs(MPa) | ≥372 | ≥420 | ≥372 |

### 7.4 焊丝收集对照表
<!-- 来源: 第1卷 第2篇机械制图 第155页 -->

| 焊丝牌号 | 母材推荐 | 保护气体 | 适用方法 | 焊缝σb(MPa) | 典型应用 |
|---------|---------|---------|---------|-----------|---------|
| ER49-1 | Q345, Q390 | CO₂/Ar-CO₂ | GMAW | ≥490 | 低合金钢 |
| ER50-6 | Q235, Q345 | CO₂/Ar-CO₂ | GMAW | ≥500 | 通用碳钢 |
| ER55-D2 | Q390, Q420 | CO₂/Ar-CO₂ | GMAW | ≥550 | 高强钢 |
| ER62-G | Q460 | Ar+20%CO₂ | GMAW | ≥620 | 高强钢 |
| H08A | Q235 | 配合HJ431 | SAW | ≥410 | 低碳钢 |
| H08MnA | Q345 | 配合HJ431 | SAW | ≥480 | 低合金钢 |
| H08Mn2SiA | Q345, Q390 | CO₂/Ar或配合SJ101 | GMAW/SAW | ≥490 | 通用低合金 |
| H10Mn2 | Q345, Q390 | 配合SJ101 | SAW | ≥490 | 厚板 |
| H08MnMoA | Q390, Q420 | 配合SJ101 | SAW | ≥540 | 高强钢 |
| ER308 | 304不锈钢 | Ar+2%O₂ | GMAW | ≥550 | 不锈钢 |
| ER308L | 304L不锈钢 | Ar+2%O₂ | GMAW | ≥510 | 低碳不锈钢 |
| ER316 | 316不锈钢 | Ar+2%O₂ | GMAW | ≥520 | 含Mo耐蚀 |
| ER5356 | 5系铝合金 | 纯Ar | MIG | 265~290 | 铝焊丝 |

## 8 焊接接头设计完整规范
<!-- 来源: 第1卷 第2篇机械制图 第155页 -->

### 8.1 坡口形式尺寸完整表
<!-- 来源: 第1卷 第2篇机械制图 第155页 -->

**I形坡口(无坡口)：**
| 板厚t(mm) | 间隙b(mm) | 焊接方法 | 说明 |
|----------|----------|---------|------|
| ≤2 | 0~0.5 | TIG/手工 | 可不留间隙 |
| 2~4 | 0~1.0 | 手工/CO₂ | 单面焊 |
| 4~6 | 1.0~2.0 | 手工/CO₂ | 双面焊 |
| 6~8 | 1.5~2.5 | 埋弧焊/气保焊 | 双面焊 |

**V形坡口(GB/T 985.1-2008)：**
| 板厚t(mm) | 坡口角度α | 钝边p(mm) | 间隙b(mm) | 适用方法 | 说明 |
|----------|----------|----------|----------|---------|------|
| 6~8 | 60°~70° | 1.0~1.5 | 1~2 | 手工/CO₂ | — |
| 8~12 | 60°±5° | 1.5~2.0 | 2.0~2.5 | 手工/CO₂ | — |
| 12~16 | 60°±5° | 2.0~2.5 | 2.0~2.5 | 手工/CO₂/SAW | — |
| 16~20 | 60°±5° | 2.0~3.0 | 2.0~2.5 | 手工/SAW | — |
| 20~25 | 60° | 2.0~3.0 | 2.0~3.0 | 手工/SAW | 厚板V形 |
| 25~30 | 55°~60° | 3.0~4.0 | 3.0~4.0 | SAW | 深V形 |

**X形坡口(双V)：**
| 板厚t(mm) | α(正面) | α'(反面) | 钝边p(mm) | 间隙b(mm) | 说明 |
|----------|---------|---------|----------|----------|------|
| 12~16 | 60° | 60° | 2.0 | 1~2 | 焊缝量减半 |
| 16~20 | 60° | 60° | 2.0~3.0 | 1~2 | — |
| 20~25 | 60° | 60° | 2.0~3.0 | 2.0~2.5 | — |
| 25~32 | 50°~60° | 50°~60° | 3.0~4.0 | 2.0~2.5 | — |
| 32~40 | 50°~60° | 50°~60° | 3.0~4.0 | 2.0~3.0 | — |
| 40~50 | 50° | 50° | 4.0~5.0 | 2.0~3.0 | 大型件 |

**U形坡口：**
| 板厚t(mm) | 坡口角度α | R半径(mm) | 钝边p(mm) | 间隙b(mm) | 说明 |
|----------|----------|----------|----------|----------|------|
| 20~30 | 20°~30° | 6~8 | 2~3 | 1~2 | 焊缝量最少 |
| 30~40 | 15°~20° | 8~10 | 3~4 | 2~3 | 厚板首选 |
| 40~60 | 10°~15° | 10~12 | 3~5 | 2~3 | — |
| 60~80 | 8°~12° | 12~16 | 4~6 | 2~3 | 特厚板 |

**K形坡口(单边双V,用于T形接头)：**
| 板厚t(mm) | 坡口角度α | 钝边p(mm) | 间隙b(mm) | 适用方法 |
|----------|----------|----------|----------|---------|
| 12~16 | 45°~50° | 2 | 1~2 | 手工/CO₂ |
| 16~25 | 45°~50° | 2~3 | 2~2.5 | 手工/SAW |
| 25~40 | 40°~45° | 3~4 | 2~3 | SAW |
| >40 | 35°~40° | 4~5 | 3 | SAW |

**各种坡口焊缝金属量对比(20mm板厚基准)：**
| 坡口形式 | 焊缝金属截面(mm²) | 相对V形(%) | 焊丝消耗比 | 加工难度 |
|---------|----------------|-----------|----------|--------|
| I形(双面焊) | ~80 | 42 | 1.0(最低) | 最低 |
| V形(60°) | ~190 | 100 | 2.4 | 低 |
| X形(60°+60°) | ~95 | 50 | 1.2 | 中 |
| U形(20°, R8) | ~110 | 58 | 1.4 | 高 |
| K形(45°) | ~85 | 45 | 1.1 | 中 |

### 8.2 角焊缝最小焊脚K=3mm
<!-- 来源: 第1卷 第2篇机械制图 第155页 -->

**角焊缝最小焊脚K_min规定：**
| 较厚板厚δ(mm) | 最小焊脚K_min(mm) | 说明(GB/T 985.1-2008) |
|--------------|----------------|---------------------|
| 所有板厚 | 3(绝对最小) | 低于此值热输入不足 |
| ≤6 | 3 | — |
| 7~10 | 4 | — |
| 11~15 | 5 | — |
| 16~20 | 6 | — |
| 21~30 | 7 | — |
| 31~45 | 8 | — |
| 46~60 | 9 | — |
| >60 | 10 | 大型件 |

**角焊缝最大焊脚限制：**
```
K_max ≤ 1.2t_min  (t_min为较薄板厚度)
如: t_min=6mm → K_max≤7.2mm, 取K=6~7mm
```

**角焊缝焊脚与喉厚关系：**
| 焊脚K(mm) | 喉厚a=0.707K(mm) | 每cm承载(E43, kN) | 每cm承载(E50, kN) |
|----------|----------------|----------------|----------------|
| 3 | 2.12 | 2.35 | 2.75 |
| 4 | 2.83 | 3.14 | 3.68 |
| 5 | 3.54 | 3.93 | 4.60 |
| 6 | 4.24 | 4.71 | 5.52 |
| 7 | 4.95 | 5.49 | 6.44 |
| 8 | 5.66 | 6.28 | 7.36 |
| 10 | 7.07 | 7.85 | 9.19 |
| 12 | 8.49 | 9.42 | 11.04 |
| 14 | 9.90 | 10.99 | 12.87 |
| 16 | 11.31 | 12.56 | 14.70 |

### 8.3 不等厚对接过渡比≥1:3
<!-- 来源: 第1卷 第1篇一般设计资料 第698页 -->

**过渡比基本要求：**
```
L / Δt ≥ 3:1 (最小)
推荐 L / Δt ≈ 4:1 ~ 5:1
```

| 厚板t₁(mm) | 薄板t₂(mm) | 厚度差Δt(mm) | L_min(mm) | 推荐L(mm) | 过渡斜度类型 |
|----------|----------|------------|---------|---------|-----------|
| 20 | 16 | 4 | 12 | 15~20 | 可直接焊(过渡比≥3:1) |
| 24 | 16 | 8 | 24 | 30~40 | 单面斜 |
| 30 | 20 | 10 | 30 | 40~50 | 单面斜 |
| 36 | 20 | 16 | 48 | 60~80 | 双面斜 |
| 40 | 20 | 20 | 60 | 80~100 | 双面斜 |
| 50 | 25 | 25 | 75 | 100~125 | 双面斜或加过渡段 |
| 60 | 25 | 35 | 105 | 140~175 | 加过渡段(推荐) |
| 80 | 30 | 50 | 150 | 200~250 | 加过渡段 |

**不等厚对接设计规则(GB/T 985.1-2008)：**
| 厚度差Δt | 设计要求 | 坡口基准 |
|---------|---------|---------|
| Δt ≤ 4mm | 可直接对接 | 按薄板开坡口 |
| 4mm < Δt < t₁×30% | 厚板单侧削斜,过渡比≥1:3 | 按薄板厚度开坡口 |
| Δt ≥ t₁×30% | 厚板双侧削斜,过渡比≥1:3 | 分层过渡设计 |
| 厚度比>2:1 | 加中间过渡段,过渡比≥1:4 | 独立过渡件 |

**焊接接头设计其他要点：**
| 设计要点 | 参数要求 | 说明 |
|---------|---------|------|
| 相邻焊缝最小间距 | ≥3δ或≥150mm | 防热影响区重叠 |
| 焊缝交叉要求 | 避免三向交叉 | 应错开≥50mm |
| 焊端距板边 | ≥2δ且≥30mm | — |
| 搭接最薄搭量 | ≥5δ且≥25mm | — |
| 焊缝距截面突变 | ≥50mm | ≥100mm最佳 |
| 点焊焊点间距 | ≥15√t | t为薄板厚度 |
| 塞焊缝间距 | ≥4d(d为塞焊孔d) | — |

| GB/T 19804-2005 | 焊接结构的一般尺寸公差和形位公差 | 焊接件公差 |
| JB/T 5000.3-2007 | 重型机械通用技术条件 第3部分：焊接件 | 焊接件 |

> **本章小结：** 本章完整汇编了第1卷 第3篇 第2章锻造、冲压与焊接三大核心工艺的完整技术参数。锻造工艺涵盖5类30余种常用金属材料的锻造温度范围，自由锻件结构要素(圆角/壁厚/斜度/余量/公差F/E级)，模锻件设计参数(分模面/筋高宽比/腹板厚/冲孔连皮)；冲压工艺包含冲裁间隙推荐、冲裁力P=1.3Ltτ公式、弯曲回弹Δα估算公式、拉深系数m=d/D取值、拉深力F=σ_bπd₁t计算公式；焊接工艺对比了手工电弧焊/气体保护焊/埋弧焊/氩弧焊四类方法的板厚适用范围及效率，详列J421/J422/J427/J507/A102/A132/R307焊条及ER49-1/ER50-6/H08Mn2SiA焊丝的成分用途，完备了V/X/U/K形坡口尺寸、角焊缝最小焊脚K=3mm、不等厚对接过渡比≥1:3等接头设计规范。
