Repository: nasplycc/mechanical-design-handbook

# 机械设计知识库

> 基于《机械设计手册》第六版（成大先主编，化学工业出版社，2016）
> 共5卷，8512页，结构化整理

## 目录结构

| 目录 | 内容 | 来源卷 |
|------|------|--------|
| [00_速查表](00_速查表/) | 材料性能速查、常用公式汇总、标准件选型流程 | 全卷 |
| [01_设计基础](01_设计基础/) | 单位换算、优先数系、力学公式、公差与配合 | 第1卷 |
| [02_材料工程](02_材料工程/) | 黑色金属、有色金属、非金属、热处理、表面技术 | 第1卷 |
| [03_制造工艺](03_制造工艺/) | 铸造、锻造/冲压、焊接、冷加工、装配 | 第1卷 |
| [04_零部件设计](04_零部件设计/) | 连接紧固、轴系、轴承、弹簧、润滑密封 | 第2卷 |
| [05_传动系统](05_传动系统/) | 齿轮、带链、螺旋/摩擦轮、减速器变速器 | 第3-4卷 |
| [06_流体传动](06_流体传动/) | 液压传动、液压控制、气压传动 | 第5卷 |
| [07_人机与结构](07_人机与结构/) | 人机工程、结构设计准则、机架设计 | 第1/4卷 |
| [08_标准索引](08_标准索引/) | GB/T、JB/T 标准清单与交叉引用 | 全卷 |

File: 机械设计知识库/03_制造工艺/焊接结构.md
# 焊接结构

> **来源标注：** 《机械设计手册》第六版 第1卷 第3篇《常用机械工程材料》(焊接) | 原手册页码 3-330~3-380
> **适用范围：** 机械设计中的焊接工艺性分析与焊接结构设计

---

## 目录

1. [焊接技术概论](#1-焊接技术概论)
2. [金属的可焊性](#2-金属的可焊性)
3. [常用焊接方法分类及特点](#3-常用焊接方法分类及特点)
4. [焊接材料及其选择](#4-焊接材料及其选择)
5. [焊缝设计](#5-焊缝设计)
6. [焊接结构设计注意事项](#6-焊接结构设计注意事项)
7. [焊接件通用技术条件](#7-焊接件通用技术条件)
8. [焊接结构的一般尺寸公差和形位公差](#8-焊接结构的一般尺寸公差和形位公差)
9. [常见焊接缺陷及质量控制](#9-常见焊接缺陷及质量控制)
10. [典型焊接结构设计举例](#10-典型焊接结构设计举例)

---

## 1. 焊接技术概论
<!-- 来源: 第1卷  第1009页 -->

### 1.1 焊接的定义与分类
<!-- 来源: 第1卷  第9页 -->

焊接是通过加热或加压（或两者并用），使两分离的金属件在原子间形成结合力而连接成一体的加工方法。焊接是机械制造中最重要的连接工艺之一。

**焊接方法分类：**

| 大类 | 亚类 | 典型方法 | 热源类型 | 特点 |
|------|------|---------|---------|------|
| 熔焊 | 电弧焊 | 手工电弧焊、气保焊、埋弧焊 | 电弧热 | 通用性强 |
| 熔焊 | 高能束焊 | 激光焊、电子束焊 | 高能束流 | 高精度、高热密度 |
| 熔焊 | 气焊 | 氧乙炔焊 | 燃气火焰 | 薄板用 |
| 熔焊 | 电渣焊 | 电渣焊 | 电阻热 | 厚板用 |
| 压焊 | 电阻焊 | 点焊、缝焊、对焊 | 电阻热+压力 | 薄板、大批量 |
| 压焊 | 摩擦焊 | 旋转摩擦焊、搅拌摩擦焊 | 摩擦热+压力 | 同种/异种金属 |
| 压焊 | 扩散焊 | 真空扩散焊 | 加热+压力 | 精密异种金属 |
| 钎焊 | 硬钎焊 | 炉中钎焊、感应钎焊 | 加热至钎料熔化 | 异种金属 |
| 钎焊 | 软钎焊 | 电烙铁锡焊 | 加热至焊料熔化 | 电子行业 |

### 1.2 焊接结构的优势与局限性
<!-- 来源: 第1卷  第1009页 -->

| 优势 | 局限性 |
|------|--------|
| 重量轻，比铆接轻15%~20% | 产生焊接残余应力 |
| 密封性好，无缝连接 | 热影响区存在组织变化 |
| 结构设计灵活，可制造复杂形状 | 变形难以完全消除 |
| 节省材料，不需钻孔等 | 可焊性受材料限制 |
| 生产效率高 | 需专用设备和工艺评定 |
| 适应性强，现场施工方便 | 焊缝需无损检测 |

---

## 2. 金属的可焊性
<!-- 来源: 第1卷  第299页 -->

### 2.1 可焊性定义
<!-- 来源: 第1卷  第1009页 -->

可焊性（焊接性）是指金属材料在一定的焊接工艺条件下，获得优质焊接接头的难易程度。包括工艺可焊性和使用可焊性两个方面。

| 类别 | 定义 | 评价指标 |
|------|------|---------|
| 工艺可焊性 | 材料对焊接工艺的适应性 | 裂纹敏感性、气孔倾向、成形性 |
| 使用可焊性 | 焊接接头满足使用性能的能力 | 强度、韧性、耐蚀性、疲劳寿命 |

### 2.2 碳当量法评价钢的可焊性
<!-- 来源: 第1卷  第297页 -->

**国际焊接学会（IIW）推荐的碳当量公式：**

```
CE(IIW) = C + Mn/6 + (Cr + Mo + V)/5 + (Ni + Cu)/15
```

**碳当量与可焊性判断：**

| CE值 | 可焊性等级 | 焊接注意事项 |
|------|-----------|------------|
| ≤0.40% | 优良 | 一般不需预热，普通工艺即可 |
| 0.40%~0.50% | 良好 | 厚度≥25mm需适当预热（50~100°C） |
| 0.50%~0.60% | 中等 | 需预热100~200°C，控制热输入 |
| 0.60%~0.70% | 较差 | 必须预热150~250°C，严格控制工艺 |
| ≥0.70% | 差 | 预热200~350°C，需特殊工艺措施 |

### 2.3 常用钢材的碳当量和可焊性
<!-- 来源: 第1卷  第1009页 -->

| 钢种 | 代表牌号 | 碳当量CE(%) | 可焊性评价 | 是否需要预热 |
|------|---------|------------|-----------|------------|
| 低碳钢 | Q235, 20g, Q345 | 0.25~0.40 | 优良 | 一般不预热 |
| 低合金结构钢 | Q345, Q390, Q420 | 0.35~0.50 | 良好~中等 | 厚板需预热 |
| 中碳钢 | 45, 40Cr | 0.50~0.70 | 中等~较差 | 必须预热 |
| 高碳钢 | T7, T8, T10 | ≥0.70 | 差 | 必须预热+特殊措施 |
| 低合金耐热钢 | 15CrMo, 12Cr1MoV | 0.45~0.60 | 中等 | 需预热 |
| 低温钢 | 16MnDR, 09MnNiDR | 0.30~0.45 | 良好 | 控制热输入 |
| 奥氏体不锈钢 | 0Cr18Ni9, 1Cr18Ni9Ti | — | 良好 | 一般不预热 |
| 铁素体不锈钢 | 1Cr17 | — | 中等 | 需预热 |
| 马氏体不锈钢 | 1Cr13, 2Cr13 | — | 较差 | 必须预热+后热 |

### 2.4 常用金属材料焊接性特点
<!-- 来源: 第1卷  第297页 -->

#### 2.4.1 碳钢的焊接性
<!-- 来源: 第1卷  第322页 -->

| 含碳量(%) | 焊接性 | 典型牌号 | 注意事项 |
|-----------|--------|---------|---------|
| ≤0.25 | 优良 | Q235, 20, 20g | 普通工艺即可 |
| 0.25~0.45 | 中等 | 35, 45 | 预热100~200°C |
| 0.45~0.60 | 较差 | 55, 60 | 预热200~350°C |
| ≥0.60 | 差 | T8, T10 | 特殊工艺+热处理 |

#### 2.4.2 低合金高强度钢的焊接性
<!-- 来源: 第1卷  第15页 -->

| 强度等级(MPa) | 代表牌号 | 焊接性 | 预热温度 |
|--------------|---------|-------|---------|
| 345 | Q345B/C/D/E | 良好 | ≥25mm板预热100°C |
| 390 | Q390 | 良好 | 一般预热80~120°C |
| 420 | Q420 | 中等 | 预热100~150°C |
| 460 | Q460 | 中等偏下 | 预热150~200°C |
| 500~550 | Q500/Q550 | 中等偏下 | 预热150~250°C |
| 620~690 | Q620/Q690 | 较差 | 预热200~300°C |

#### 2.4.3 不锈钢的焊接性
<!-- 来源: 第1卷  第318页 -->

**奥氏体不锈钢（18-8型）：**

| 焊接问题 | 产生原因 | 防止措施 |
|---------|---------|---------|
| 热裂纹 | 低熔点共晶在晶界 | 控制S、P含量，采用低S焊丝 |
| 晶间腐蚀 | 敏化温度区Cr₂₃C₆析出 | 低碳焊材（≤0.03%C），或加Ti、Nb稳定化 |
| 应力腐蚀 | 残余拉伸应力+腐蚀介质 | 消除应力热处理 |
| 变形 | 热膨胀系数大 | 合理焊接顺序，刚性固定 |

**常见不锈钢焊接特点比较：**

| 不锈钢类型 | 焊接性 | 焊材选择 | 特殊要求 |
|-----------|--------|---------|---------|
| 奥氏体（304, 316） | 好 | 同类焊丝 | 控制热输入 |
| 奥氏体（321, 347） | 好 | 含稳定化元素焊材 | 不适于高温 |
| 铁素体（430） | 中 | 奥氏体或铁素体焊材 | 预热100~200°C |
| 马氏体（410, 420） | 差 | 同类焊材或奥氏体焊材 | 预热200~300°C+后热 |
| 双相不锈钢（2205） | 好 | 双相或超双相焊材 | 控制热输入和层间温度 |

#### 2.4.4 有色金属的焊接性
<!-- 来源: 第1卷  第295页 -->

| 金属 | 焊接性 | 主要问题 | 推荐焊接方法 |
|------|-------|---------|------------|
| 纯铝（1050, 1060） | 良好 | 氧化膜、气孔 | TIG, MIG |
| 防锈铝（LF2, LF3） | 良好 | 热裂纹倾向 | TIG, MIG+5356焊丝 |
| 硬铝（LY12） | 较差 | 热裂纹、软化 | 特殊工艺+热处理 |
| 纯铜（T1, T2） | 中等 | 导热快、热裂 | TIG（预热） |
| 黄铜（H62, H68） | 中等 | 锌蒸发、气孔 | TIG+低锌焊丝 |
| 钛（TA1, TA2） | 中等 | 气体污染严重 | TIG（惰性气体保护严格） |
| 镁（AZ31B） | 较差 | 氧化、热裂 | TIG+保护气体 |

---

## 3. 常用焊接方法分类及特点
<!-- 来源: 第1卷  第9页 -->

### 3.1 主要焊接方法的比较
<!-- 来源: 第1卷  第316页 -->

| 焊接方法 | 热源类型 | 熔敷效率 | 焊接速度 | 适用板厚(mm) | 适用位置 |
|---------|---------|---------|---------|------------|---------|
| 手工电弧焊(SMAW) | 电弧 | 50%~65% | 低速 | 2~40 | 全位置 |
| 埋弧焊(SAW) | 电弧 | 95%~99% | 高速 | 6~200 | 平焊、角焊 |
| 熔化极气保焊(GMAW/MAG/MIG) | 电弧 | 90%~95% | 中高速 | 1~100 | 全位置 |
| 钨极氩弧焊(GTAW/TIG) | 电弧 | 98%~100% | 低速 | 0.5~12 | 全位置 |
| 药芯焊丝电弧焊(FCAW) | 电弧 | 85%~95% | 中高速 | 1~50 | 全位置 |
| 等离子弧焊(PAW) | 压缩电弧 | 90%~95% | 中速 | 0.5~12 | 全位置 |
| 激光焊(LBW) | 激光 | — | 高速 | 0.5~25 | 全位置 |
| 电子束焊(EBW) | 电子束 | — | 高速 | 0.5~300 | 平焊 |
| 电阻点焊(RSW) | 电阻热 | — | 高速 | 0.5~6 | 自动线 |
| 摩擦焊(FRW) | 摩擦热 | — | 高速 | 棒料对接 | 平焊 |

### 3.2 手工电弧焊（SMAW）
<!-- 来源: 第1卷  第674页 -->

| 项目 | 内容 |
|------|------|
| 适用材料 | 碳钢、低合金钢、不锈钢、铸铁 |
| 适用厚度 | 2~40mm（常用2~20mm） |
| 焊接电流 | 直流(DC)或交流(AC) |
| 焊条直径 | φ1.6~φ6.0mm |
| 熔敷效率 | 50%~65%（因焊条药皮类型而异） |
| 优点 | 设备简单、灵活性强、全位置焊接 |
| 缺点 | 效率低、对操作者技能要求高、焊缝质量波动大 |
| 典型应用 | 钢结构、压力容器、管道、修理工件 |

**焊条直径与焊接电流的关系：**

| 焊条直径(mm) | 推荐焊接电流(A) | 适用板厚(mm) |
|-------------|---------------|------------|
| 2.5 | 60~110 | 2~5 |
| 3.2 | 90~140 | 3~8 |
| 4.0 | 130~190 | 5~15 |
| 5.0 | 170~240 | 8~25 |
| 6.0 | 210~300 | 12~40 |

### 3.3 埋弧焊（SAW）
<!-- 来源: 第1卷  第296页 -->

| 项目 | 内容 |
|------|------|
| 适用材料 | 碳钢、低合金钢、不锈钢 |
| 适用厚度 | 6~200mm（单道可达20mm） |
| 焊接电流 | 300~2000A（直流或交流） |
| 焊丝直径 | φ2.0~φ6.0mm |
| 熔敷效率 | 95%~99% |
| 优点 | 熔深大、效率高、质量稳定、无飞溅 |
| 缺点 | 仅限平焊或角焊、需坡口制备 |
| 典型应用 | 大型钢结构、压力容器、船舶、管道 |

**埋弧焊工艺参数（I形坡口对接）：**

| 板厚(mm) | 焊丝直径(mm) | 焊接电流(A) | 电弧电压(V) | 焊接速度(m/h) |
|---------|-------------|------------|------------|-------------|
| 6~8 | 3.2~4.0 | 400~550 | 28~32 | 25~35 |
| 10~12 | 4.0~5.0 | 500~700 | 30~34 | 20~30 |
| 14~16 | 4.0~5.0 | 600~800 | 32~36 | 18~25 |
| 18~20 | 5.0 | 700~900 | 34~38 | 15~22 |
| 22~25 | 5.0~6.0 | 800~1000 | 36~40 | 12~18 |

### 3.4 熔化极气体保护焊（GMAW/MIG/MAG）
<!-- 来源: 第1卷  第293页 -->

| 项目 | MIG焊 | MAG焊 | CO₂焊 |
|------|-------|-------|-------|
| 保护气体 | Ar(99.99%) | Ar+CO₂/O₂混合气 | CO₂(99.5%) |
| 适用材料 | 不锈钢、铝合金、铜合金 | 低合金钢、不锈钢 | 碳钢、低合金钢 |
| 熔滴过渡 | 射流过渡、脉冲过渡 | 射流过渡、短路过渡 | 短路过渡、细颗粒过渡 |
| 飞溅 | 极少 | 少 | 较大 |
| 焊缝成形 | 优良 | 良好 | 一般 |
| 成本 | 高 | 中等 | 低 |

**MAG焊（Ar+20% CO₂）工艺参数：**

| 板厚(mm) | 焊丝直径(mm) | 焊接电流(A) | 电弧电压(V) | 保护气体流量(L/min) |
|---------|-------------|------------|------------|------------------|
| 2~3 | 0.8~1.0 | 80~180 | 16~22 | 12~15 |
| 4~6 | 1.0~1.2 | 150~250 | 20~26 | 14~18 |
| 8~12 | 1.2~1.6 | 220~350 | 24~30 | 16~20 |
| 14~20 | 1.6~2.0 | 300~450 | 28~34 | 18~25 |
| >20 | 2.0~2.4 | 400~550 | 30~36 | 20~28 |

### 3.5 钨极氩弧焊（GTAW/TIG）
<!-- 来源: 第1卷  第717页 -->

| 项目 | 内容 |
|------|------|
| 适用材料 | 不锈钢、铝合金、镁合金、钛合金、铜合金 |
| 适用厚度 | 0.5~12mm（通常≤6mm） |
| 焊接电流 | 直流(DC)或交流(AC)，5~500A |
| 钨极直径 | φ1.0~φ6.0mm |
| 保护气体 | Ar(常用), He或Ar+He混合气 |
| 优点 | 焊缝质量极高、无飞溅、控制精确 |
| 缺点 | 效率低、对操作要求高 |
| 典型应用 | 管道打底焊、薄板焊接、精密件焊接 |

**钨极直径与焊接电流关系：**

| 钨极直径(mm) | 直流正接DCEN(A) | 直流反接DCEP(A) | 交流AC(A) |
|-------------|---------------|---------------|----------|
| 1.0 | 20~60 | 5~15 | 15~50 |
| 1.6 | 50~120 | 10~25 | 40~100 |
| 2.4 | 100~200 | 15~40 | 80~160 |
| 3.2 | 150~300 | 25~60 | 120~240 |
| 4.0 | 250~400 | 40~80 | 200~350 |

### 3.6 激光焊（LBW）
<!-- 来源: 第1卷  第294页 -->

| 项目 | 内容 |
|------|------|
| 激光类型 | CO₂激光(10.6μm)、YAG激光(1.06μm)、光纤激光 |
| 适用厚度 | 0.5~25mm |
| 焊接速度 | 0.5~20m/min |
| 主要优点 | 高热密度、深宽比大、热影响区小、变形极小 |
| 主要缺点 | 设备成本高、装配要求严格 |
| 典型应用 | 汽车白车身焊接、精密电子、电池极片 |

### 3.7 电阻点焊（RSW）
<!-- 来源: 第1卷  第1009页 -->

| 项目 | 内容 |
|------|------|
| 适用材料 | 低碳钢、不锈钢、铝合金 |
| 适用厚度 | 0.5~6mm（通常≤3mm） |
| 电极材料 | 铜合金（Cu-Cr-Zr, Cu-Co-Be） |
| 焊接参数 | 电流(5~50kA)、时间(0.1~1s)、电极力(1~10kN) |
| 优点 | 高效、自动化、成本低 |
| 缺点 | 仅限搭接、焊点强度受控于参数 |
| 典型应用 | 汽车车身焊接、家电、钣金 |

---

## 4. 焊接材料及其选择
<!-- 来源: 第1卷  第303页 -->

### 4.1 焊条分类及选用
<!-- 来源: 第1卷  第1009页 -->

**焊条分类（GB/T 5117-2012）：**

| 焊条型号 | 药皮类型 | 焊接位置 | 特点 | 典型用途 |
|---------|---------|---------|------|---------|
| E43系列（低碳钢） | 钛钙型 | 全位置 | 工艺性好 | 一般钢结构 |
| E43系列（低碳钢） | 低氢型 | 全位置 | 抗裂性好 | 重要结构 |
| E50系列（490MPa级） | 钛钙型 | 全位置 | 工艺性好 | 低合金钢 |
| E50系列（490MPa级） | 低氢型 | 全位置 | 抗裂性好 | 重要低合金钢结构 |
| E55系列（540MPa级） | 低氢型 | 平、角焊 | 高强度 | Q390, Q420 |
| E60系列（590MPa级） | 低氢型 | 平、角焊 | 高强度 | Q460, Q500 |

**焊条选用原则：**

| 选用原则 | 说明 |
|---------|------|
| 等强度原则 | 焊条强度≥母材强度（结构钢） |
| 等成分原则 | 焊条成分接近母材（不锈钢、耐热钢） |
| 抗裂性原则 | 重要结构选用低氢型焊条 |
| 工艺性优先 | 一般结构选用钛钙型焊条 |
| 特殊要求 | 耐腐蚀、耐热、耐磨等选用专用焊条 |
| 焊接位置 | 全位置焊接用小直径焊条 |

**常用焊条选用推荐：**

| 母材 | 推荐焊条 | 备注 |
|------|---------|------|
| Q235, 20 | E4303(E4315) | 一般用E4303(J422)，重要用E4315(J427) |
| Q345(16Mn) | E5003(E5015) | E5016(J506), E5015(J507) |
| Q390 | E5515 | J557 |
| Q420 | E6015 | J607 |
| 20g压力容器用钢 | E4315/E5015 | 低氢型 |
| 15CrMo | R307 | 耐热钢焊条 |
| 1Cr18Ni9Ti | A132(A137) | 奥氏体不锈钢焊条 |
| 2Cr13 | G202(G207) | 马氏体不锈钢 |

### 4.2 焊丝分类及选用
<!-- 来源: 第1卷  第1009页 -->

**实心焊丝（GB/T 8110-2020）：**

| 焊丝型号 | 适用母材 | 保护气体 | 特点 |
|---------|---------|---------|------|
| ER50-6 | Q235, Q345 | CO₂或Ar+CO₂ | 通用碳钢焊丝 |
| ER49-1 | Q345, Q390 | CO₂ | 低合金钢焊丝 |
| ER55-D2 | Q390, Q420 | CO₂或Ar+CO₂ | 高强度焊丝 |
| ER308 | 304不锈钢 | Ar+1~5%O₂ | 奥氏体不锈钢焊丝 |
| ER308LSi | 304不锈钢 | Ar | 流动性好 |
| ER316 | 316不锈钢 | Ar+1~5%O₂ | 含Mo耐蚀 |
| ER5356 | 5系铝合金 | Ar | 通用铝焊丝 |
| ER4043 | 4系/6系铝合金 | Ar | 流动性好 |

**药芯焊丝（GB/T 10045-2018）：**

| 焊丝型号 | 类型 | 保护方式 | 特点 | 应用 |
|---------|------|---------|------|------|
| E71T-1 | 钛型 | 有渣/气保护 | 全位置、工艺好 | 碳钢结构 |
| E71T-5 | 碱性 | 有渣/气保护 | 抗裂性好 | 重要结构 |
| E81T1-Ni1 | 碱性 | 气保护 | 低温韧性好 | 低温钢结构 |

### 4.3 焊剂的选择（埋弧焊）
<!-- 来源: 第1卷  第1009页 -->

| 焊剂类型 | 焊剂成分 | 特点 | 适用焊丝 |
|---------|---------|------|---------|
| 熔炼型（中性） | SiO₂+MnO+CaO | 通用、含锰过渡 | H08A, H08MnA |
| 熔炼型（高锰） | MnO≥30% | 锰合金化 | H08A |
| 烧结型 | CaF₂+SiO₂+Al₂O₃ | 脱渣好、可加合金 | H08Mn2SiA |
| 烧结型（碱性） | CaO+CaF₂ | 低氢、高强度 | H08MnMoA |

**焊剂-焊丝配伍推荐：**

| 母材 | 焊丝 | 焊剂 | 焊缝性能 |
|------|------|------|---------|
| Q235 | H08A | HJ431 | 一般 |
| Q345 | H08MnA | HJ431 | 中等 |
| Q345 | H10Mn2 | SJ101 | 良好 |
| Q390 | H08MnMoA | SJ101 | 良好 |
| Q420 | H10Mn2SiMo | SJ101 | 高强度 |

### 4.4 保护气体的选择
<!-- 来源: 第1卷  第1009页 -->

| 焊接方法 | 母材 | 推荐保护气体 | 气体成分 |
|---------|------|------------|---------|
| GMAW(MAG) | 碳钢 | Ar+20%CO₂ | 射流过渡 |
| GMAW(MAG) | 碳钢 | CO₂ | 短路过渡 |
| GMAW(MAG) | 低合金钢 | Ar+20%CO₂ | 综合性能好 |
| GMAW(MIG) | 不锈钢 | Ar+1~5%O₂ | 改善熔深 |
| GMAW(MIG) | 铝合金 | Ar | 纯氩保护 |
| GMAW(MIG) | 铝合金（厚板） | Ar+30~50%He | 大热输入 |
| GTAW(TIG) | 不锈钢 | Ar | 纯氩 |
| GTAW(TIG) | 铝合金 | Ar(交流) | 去除氧化膜 |
| GTAW(TIG) | 钛合金 | Ar | 高纯氩(≥99.99%) |

---

## 5. 焊缝设计
<!-- 来源: 第1卷  第435页 -->

### 5.1 焊缝类型
<!-- 来源: 第1卷  第1009页 -->

**按接头形式分类：**

| 接头形式 | 图示描述 | 特点 | 应力集中系数 | 典型应用 |
|---------|---------|------|-----------|---------|
| 对接接头 | 两板端面对齐焊接 | 传力直接、均匀 | 1.0~1.2 | 钢板对接、管道 |
| T形接头 | 一板垂直另一板 | 结构紧凑 | 1.5~2.5 | 加强筋连接 |
| 角接接头 | 两板成角连接 | 灵活 | 1.3~2.0 | 箱体、框架 |
| 搭接接头 | 板料重叠焊接 | 组装方便 | 1.5~2.5 | 薄板结构 |
| 卷边接头 | 边缘卷起焊接 | 用于薄板 | — | 小容器 |

**按坡口形式分类：**

| 坡口类型 | 示意图 | 适用板厚(mm) | 焊缝金属量 | 根部不易焊透 | 成本 |
|---------|-------|------------|----------|------------|------|
| I形(无坡口) | ───│─── | ≤8 | 最少 | 需双面焊 | 最低 |
| V形 | ▷形状 | 6~25 | 中等 | 需背面清根 | 低 |
| X形(双V) | ◀▶形状 | 12~40 | 较少 | 需两面焊 | 中等 |
| U形 | ∪形状 | 20~60 | 最少 | 加工难度高 | 高 |
| 双U形 | ∩∩形状 | >40 | 最少 | 加工难度高 | 高 |
| 单边V形 | ┌形状 | 6~20 | 中等 | T形接头用 | 低 |

### 5.2 坡口尺寸参数
<!-- 来源: 第1卷  第1009页 -->

**V形坡口尺寸（GB/T 985.1-2008）：**

| 板厚t(mm) | 坡口角度α | 钝边p(mm) | 间隙b(mm) | 说明 |
|----------|----------|----------|----------|------|
| 6~8 | 60°~70° | 1~1.5 | 1~2 | 薄板V形 |
| 9~14 | 60°±5° | 1.5~2 | 2~2.5 | 中等板厚 |
| 15~20 | 60°±5° | 2~3 | 2~2.5 | 较厚板 |
| 21~25 | 60° | 2~3 | 2~3 | 厚板V形 |

**X形（双V）坡口尺寸：**

| 板厚t(mm) | α角(正面) | α'角(反面) | 钝边p(mm) | 间隙b(mm) |
|----------|----------|-----------|----------|----------|
| 14~18 | 60° | 60° | 2~3 | 1~2 |
| 19~24 | 60° | 60° | 2~3 | 2~2.5 |
| 25~32 | 50°~60° | 50°~60° | 3~4 | 2~2.5 |
| 33~40 | 50°~60° | 50°~60° | 3~4 | 2~3 |

**U形坡口尺寸：**

| 板厚t(mm) | 坡口角度α | U形半径R(mm) | 钝边p(mm) | 间隙b(mm) |
|----------|----------|------------|----------|----------|
| 20~30 | 20°~30° | 6~8 | 2~3 | 1~2 |
| 30~40 | 15°~20° | 8~10 | 3~4 | 2~3 |
| 40~60 | 10°~15° | 10~12 | 3~5 | 2~3 |

### 5.3 角焊缝尺寸设计
<!-- 来源: 第1卷  第1009页 -->

**角焊缝最小焊脚尺寸：**

| 较厚板厚度δ(mm) | 最小焊脚Kmin(mm) | 说明 |
|----------------|----------------|------|
| ≤6 | 3 | 最小焊脚尺寸 |
| 7~10 | 4 | — |
| 11~15 | 5 | — |
| 16~20 | 6 | — |
| 21~30 | 7 | — |
| 31~45 | 8 | — |

**角焊缝的喉厚计算：**

```
a = K × cos(45°) ≈ 0.7K
```

其中：
- a — 喉厚（计算强度用）
- K — 焊脚尺寸

**角焊缝强度与焊脚关系：**

| 焊脚K(mm) | 喉厚a(mm) | 每cm焊缝承载(MPa)(E43) | 每cm焊缝承载(MPa)(E50) |
|----------|----------|---------------------|---------------------|
| 4 | 2.8 | 37.2 | 43.7 |
| 5 | 3.5 | 46.5 | 54.6 |
| 6 | 4.2 | 55.9 | 65.5 |
| 7 | 4.9 | 65.2 | 76.5 |
| 8 | 5.7 | 75.8 | 88.9 |
| 10 | 7.1 | 94.4 | 110.8 |

### 5.4 焊缝标注方法（GB/T 324-2008）
<!-- 来源: 第1卷  第1009页 -->

**焊接符号基本组成：**

```
               ┌───────── 辅助符号
               │   ┌─── 焊缝尺寸
               │   │  ┌─ 基本符号
               │   │  │   ┌─ 补充符号
               │   │  │   │
              ─┴─┬─┴┬┴┬──┴─
   指引线 ────────│──│─│───────
                  │  │ │
                  │  │ └─── 坡口角度、根部间隙等
                  │  └───── 焊缝横截面尺寸
                  └──────── 焊接方法等辅助信息
```

**常用焊缝基本符号：**

| 符号 | 名称 | 说明 |
|------|------|------|
| ── | I形焊缝 | 对接无坡口 |
| V | V形焊缝 | 带坡口对接 |
| Y | 单边V形焊缝 | T形接头用 |
| X | X形焊缝 | 双面V形 |
| U | U形焊缝 | U形坡口 |
| ▲ | 角焊缝 | 焊脚标注尺寸 |
| ○ | 点焊缝 | 标注焊点 |

### 5.5 焊缝强度计算
<!-- 来源: 第1卷  第413页 -->

**焊缝许用应力系数：**

| 焊缝类型 | 受力状态 | 许用应力系数 | 说明 |
|---------|---------|------------|------|
| 对接焊缝（焊透） | 拉/压 | 0.85~1.0 | 无损检测合格取1.0 |
| 对接焊缝（焊透） | 剪切 | 0.60~0.75 | — |
| 角焊缝 | 剪切 | 0.55~0.65 | 按喉厚计算 |
| 搭接角焊缝 | 剪切 | 0.50~0.60 | 考虑偏心 |
| T形接头 | 拉/压 | 0.65~0.80 | 根部未焊透影响 |

**对接焊缝强度简化计算：**

| 板厚(mm) | 每mm宽度许用拉力(N)(Q235) | 每mm宽度许用拉力(N)(Q345) |
|---------|-----------------------|-----------------------|
| 6 | 1200~1400 | 1600~1900 |
| 10 | 2000~2350 | 2650~3150 |
| 16 | 3200~3750 | 4250~5000 |
| 20 | 4000~4700 | 5300~6250 |
| 25 | 5000~5875 | 6625~7810 |

---

## 6. 焊接结构设计注意事项
<!-- 来源: 第1卷  第434页 -->

### 6.1 焊接结构设计总则
<!-- 来源: 第1卷  第9页 -->

| 序号 | 设计原则 | 详细说明 |
|-----|---------|---------|
| 1 | 合理选材 | 优先选用可焊性良好的材料（CE≤0.45%） |
| 2 | 减少焊缝数量 | 尽量减少焊缝总长度，降低焊接应力和变形 |
| 3 | 避免焊缝集中 | 焊缝间距≥150mm或≥3倍板厚 |
| 4 | 避免三向交叉焊缝 | 三向交叉产生复杂残余应力 |
| 5 | 焊缝布置避开应力集中区 | 焊缝远离截面急剧变化处 |
| 6 | 厚薄件过渡 | 厚度差>4mm时需斜过渡（1:2.5~1:5） |
| 7 | 便于施焊操作 | 保证焊条/焊枪可达性 |
| 8 | 考虑焊缝无损检测空间 | 为探伤预留通道和空间 |
| 9 | 考虑变形控制 | 对称设计或采用反变形 |
| 10 | 留出热影响区过渡 | 相邻焊缝热影响区不重叠 |

### 6.2 焊接结构设计的具体要求
<!-- 来源: 第1卷  第9页 -->

#### 6.2.1 避免焊缝过于集中
<!-- 来源: 第1卷  第24页 -->

| 不良设计 | 良好设计 | 说明 |
|---------|---------|------|
| 多条焊缝相交于一点 | 焊缝错开布置 | 减少应力集中 |
| 焊缝距离过近 | 间距≥3δ或≥150mm | 减小热影响区重叠 |
| 焊缝在截面突变处 | 焊缝设在均匀截面处 | 避免应力叠加 |

#### 6.2.2 厚薄板的过渡设计
<!-- 来源: 第1卷  第3页 -->

| 厚度差Δt(mm) | 过渡类型 | 过渡斜度 | 说明 |
|-------------|---------|---------|------|
| ≤4 | 直接焊接 | — | 厚度差小 |
| 4~10 | 单面斜过渡 | 1:2.5~1:3 | 一侧磨斜 |
| >10 | 双面斜过渡 | 1:3~1:5 | 两侧磨斜 |
| 厚度比>2:1 | 加过渡段 | 1:3~1:5 | 建议采用过渡板 |

#### 6.2.3 焊接可达性设计
<!-- 来源: 第1卷  第1009页 -->

| 焊接方法 | 最小空间要求 | 说明 |
|---------|-------------|------|
| 手工电弧焊 | 焊条长度方向≥200mm | 考虑焊条更换 |
| 气体保护焊 | 焊枪活动空间≥100mm | 考虑焊枪尺寸 |
| 埋弧焊 | 焊剂斗位置 | 平焊位需足够空间 |
| TIG焊 | 钨极可见区 | 焊枪细长但可达性好 |

#### 6.2.4 减少焊接变形的设计
<!-- 来源: 第1卷  第6页 -->

| 设计措施 | 方法 | 效果 |
|---------|------|------|
| 对称设计 | 焊缝对称于中性轴 | 减小弯曲变形 |
| 陶瓷衬垫 | 背面强制成形 | 减少焊缝面积 |
| 反变形 | 预置反方向变形 | 抵消焊接变形 |
| 刚性固定 | 增设临时支撑 | 限制变形（增加应力） |
| 间断焊缝 | 短段焊代替连续焊 | 减少收缩量 |
| 合理顺序 | 从中间向两端焊 | 分散应力 |

### 6.3 焊接接头设计注意事项
<!-- 来源: 第1卷  第8页 -->

**对接接头：**

| 设计要点 | 说明 |
|---------|------|
| 等厚度对接 | 板厚相差≤4mm |
| 坡口选择 | 薄板I形，厚板V/X/U形 |
| 双面焊 | 大于8mm优先双面焊 |
| 背面清根 | 重要结构单面焊后背面清根 |
| 衬垫 | 可用陶瓷衬垫或永久钢衬垫 |

**角接/T形接头：**

| 设计要点 | 说明 |
|---------|------|
| 焊脚尺寸 | 不宜过大或过小，连续或间断 |
| 坡口 | 厚板T形接头需开单面V形坡口 |
| 全熔透 | 重要结构要求全熔透焊接 |
| 应力释放 | 局部开应力释放孔 |

**管接头：**

| 设计要点 | 说明 |
|---------|------|
| 相贯线切割 | 精确切割保证装配间隙 |
| 坡口形式 | 取决于管壁厚度和强度要求 |
| 焊接顺序 | 对称焊接减少变形 |
| 根部间隙 | 保证根部焊透 |

### 6.4 焊接热处理要求
<!-- 来源: 第1卷  第1009页 -->

| 热处理类型 | 适用情况 | 工艺要求 |
|-----------|---------|---------|
| 焊前预热 | 中等以上裂纹敏感性(CE≥0.40%) | 预热温度按CE值和厚度确定 |
| 后热(消氢处理) | 高裂纹敏感性(CE≥0.50%) | 200~350°C，保温2~4h |
| 消除应力回火 | 重要结构、厚截面 | 600~680°C，保温后缓冷 |
| 正火 | 改善焊接接头组织 | Ac3+30~50°C，空冷 |
| 固溶处理 | 不锈钢焊接后 | 1050~1100°C，快冷 |

**不同材料焊前预热温度推荐：**

| 材料 | 板厚≤20mm | 板厚20~40mm | 板厚>40mm |
|------|-----------|------------|----------|
| Q235(CE<0.35%) | 不预热 | 不预热 | 不预热 |
| Q345(CE≈0.40%) | 不预热 | ≥25mm预热80°C | 预热100°C |
| Q390 | 预热50°C | 预热100°C | 预热120~150°C |
| Q420 | 预热100°C | 预热120~150°C | 预热150~200°C |
| Q460 | 预热120°C | 预热150~200°C | 预热200~250°C |
| 20钢厚截面 | 不预热 | 预热50~80°C | 预热80~100°C |
| 45钢 | 预热150°C | 预热200°C | 预热250~300°C |
| 15CrMo | 预热150°C | 预热200°C | 预热250°C |

---

## 7. 焊接件通用技术条件（JB/T 5000.3-2007）
<!-- 来源: 第1卷  第450页 -->

### 7.1 适用范围
<!-- 来源: 第1卷  第1015页 -->

JB/T 5000.3-2007《重型机械通用技术条件 第3部分：焊接件》适用于重型机械行业的钢制焊接结构件。

### 7.2 焊接件分类
<!-- 来源: 第1卷  第1009页 -->

| 类别 | 定义 | 典型件 | 检验要求 |
|------|------|-------|---------|
| A类 | 承受交变载荷或动载的重要焊接件 | 吊车梁、压力容器 | 全部探伤+力学试验 |
| B类 | 承受静载的焊接件 | 机架、底座 | 局部探伤+外观检查 |
| C类 | 一般焊接件 | 盖板、非承力件 | 外观检查+尺寸 |

### 7.3 母材要求
<!-- 来源: 第1卷  第1009页 -->

| 母材类型 | 引用标准 | 要求 |
|---------|---------|------|
| 碳素结构钢 | GB/T 700 | Q235B/C/D/E |
| 低合金高强度钢 | GB/T 1591 | Q345B/C/D/E, Q390, Q420 |
| 压力容器用钢 | GB/T 713 | Q245R, Q345R |
| 优质碳素结构钢 | GB/T 699 | 20, 35, 45钢 |
| 不锈耐酸钢 | GB/T 3280 | 06Cr19Ni10, 022Cr19Ni10 |

### 7.4 焊缝质量等级
<!-- 来源: 第1卷  第1009页 -->

**JB/T 5000.3-2007焊缝质量分级：**

| 质量等级 | 无损检测要求 | 允许缺陷 | 适用类别 |
|---------|------------|---------|---------|
| I级 | 100%UT/RT+MT | 不允许裂纹、未熔合 | A类关键焊缝 |
| II级 | 局部UT/RT+MT | 少量点状缺陷 | B类重要焊缝 |
| III级 | 目视检查+MT | 允许轻微表面缺陷 | C类一般焊缝 |

**焊缝超声波探伤评定（按JB/T 5000.3附录）：**

| 质量等级 | 板厚(mm) | 允许单个缺陷指示长度(mm) | 累计长度(任意100mm焊缝内) |
|---------|---------|---------------------|------------------------|
| I级 | ≤100 | ≤10 | ≤15 |
| I级 | >100 | ≤15 | ≤20 |
| II级 | ≤100 | ≤20 | ≤30 |
| II级 | >100 | ≤30 | ≤45 |
| III级 | 不限 | 按协议或免探 | — |

### 7.5 焊工资格
<!-- 来源: 第1卷  第1009页 -->

| 项目 | 要求 |
|------|------|
| 焊接方法 | 按批准的焊接工艺规程操作 |
| 焊工资质 | 持有对应方法等级的有效焊工证 |
| 持证范围 | 按《特种设备焊接操作人员考核细则》TSG Z6002 |
| 复证周期 | 每3年复证一次 |
| 焊接位置 | 证书注明可焊位置（平、横、立、仰） |
| 材料组别 | 证书上注明可焊材料范围 |

### 7.6 焊接工艺评定
<!-- 来源: 第1卷  第318页 -->

| 评定要求 | 说明 |
|---------|------|
| 评定范围 | 重要结构件的焊接需进行工艺评定 |
| 评定依据 | NB/T 47014（承压设备）或JB/T 5000.3 |
| 覆盖原则 | 母材组别、厚度范围、焊接位置 |
| 评定内容 | 力学性能试验+无损检测 |
| 记录保存 | 评定记录应长期保存 |

---

## 8. 焊接结构的一般尺寸公差和形位公差（GB/T 19804-2005）
<!-- 来源: 第1卷  第417页 -->

### 8.1 焊接结构尺寸公差等级
<!-- 来源: 第1卷  第13页 -->

GB/T 19804-2005《焊接结构的一般尺寸公差和形位公差》规定了焊接结构（包括焊件、焊后加工件）的尺寸和形位公差等级。

| 公差等级 | 代号 | 应用范围 |
|---------|------|---------|
| 精密级 | A | 精度要求高的焊接结构 |
| 中等级 | B | 一般焊接结构 |
| 粗糙级 | C | 焊接后不重要的结构 |
| 最粗级 | D | 粗焊接构架 |

### 8.2 线性尺寸公差（mm）
<!-- 来源: 第1卷  第1086页 -->

| 基本尺寸(mm) | A(精密) | B(中等) | C(粗糙) | D(最粗) |
|-------------|---------|---------|---------|---------|
| ≤30 | ±1.0 | ±2.0 | ±3.0 | ±4.0 |
| >30~120 | ±1.5 | ±2.5 | ±4.0 | ±6.0 |
| >120~400 | ±2.0 | ±3.5 | ±5.0 | ±8.0 |
| >400~1000 | ±2.5 | ±4.5 | ±7.0 | ±11.0 |
| >1000~2000 | ±3.5 | ±6.0 | ±9.0 | ±14.0 |
| >2000~4000 | ±5.0 | ±8.0 | ±12.0 | ±18.0 |
| >4000~8000 | ±7.0 | ±11.0 | ±16.0 | ±24.0 |
| >8000~12000 | ±9.0 | ±14.0 | ±20.0 | ±30.0 |
| >12000~16000 | ±11.0 | ±17.0 | ±24.0 | ±36.0 |
| >16000~20000 | ±13.0 | ±20.0 | ±28.0 | ±42.0 |

### 8.3 角度公差
<!-- 来源: 第1卷  第914页 -->

| 短边长度L(mm) | A(精密) | B(中等) | C(粗糙) | D(最粗) |
|--------------|---------|---------|---------|---------|
| L≤150 | ±20′ | ±45′ | ±1° | ±1°30′ |
| 150<L≤400 | ±15′ | ±30′ | ±45′ | ±1° |
| 400<L≤1000 | ±10′ | ±20′ | ±30′ | ±45′ |
| L>1000 | ±5′ | ±10′ | ±20′ | ±30′ |

### 8.4 形位公差
<!-- 来源: 第1卷  第1030页 -->

**直线度和平面度公差（mm）：**

| 基准长度L(mm) | A(精密) | B(中等) | C(粗糙) | D(最粗) |
|--------------|---------|---------|---------|---------|
| ≤100 | 1.0 | 2.0 | 3.0 | 4.0 |
| >100~300 | 1.5 | 3.0 | 4.0 | 6.0 |
| >300~1000 | 2.5 | 5.0 | 7.0 | 10.0 |
| >1000~3000 | 4.0 | 8.0 | 11.0 | 16.0 |
| >3000~6000 | 6.0 | 12.0 | 16.0 | 22.0 |
| >6000~10000 | 8.0 | 16.0 | 20.0 | 30.0 |
| >10000~15000 | 10.0 | 20.0 | 25.0 | 38.0 |

**平行度公差（mm）：**

| 基准长度L(mm) | A(精密) | B(中等) | C(粗糙) | D(最粗) |
|--------------|---------|---------|---------|---------|
| ≤100 | 0.8 | 1.5 | 2.5 | 4.0 |
| >100~300 | 1.2 | 2.5 | 4.0 | 6.0 |
| >300~1000 | 2.0 | 4.0 | 6.0 | 9.0 |
| >1000~3000 | 3.0 | 6.0 | 9.0 | 14.0 |
| >3000~6000 | 5.0 | 10.0 | 14.0 | 20.0 |
| >6000~10000 | 7.0 | 14.0 | 18.0 | 28.0 |

**垂直度公差（mm）：**

| 基准长度L(mm) | A(精密) | B(中等) | C(粗糙) | D(最粗) |
|--------------|---------|---------|---------|---------|
| ≤100 | 0.5 | 1.0 | 1.5 | 2.0 |
| >100~300 | 1.0 | 2.0 | 2.5 | 4.0 |
| >300~1000 | 1.5 | 3.0 | 4.0 | 6.0 |
| >1000~3000 | 2.5 | 5.0 | 7.0 | 10.0 |
| >3000~6000 | 4.0 | 8.0 | 11.0 | 16.0 |

**同轴度公差（mm）：**

| 基准长度L(mm) | A(精密) | B(中等) | C(粗糙) | D(最粗) |
|--------------|---------|---------|---------|---------|
| ≤100 | 2.0 | 3.0 | 4.0 | 5.0 |
| >100~300 | 3.0 | 4.0 | 6.0 | 8.0 |
| >300~600 | 4.0 | 6.0 | 8.0 | 10.0 |
| >600~1000 | 5.0 | 8.0 | 10.0 | 12.0 |

### 8.5 焊接收缩余量
<!-- 来源: 第1卷  第1009页 -->

| 焊接方法 | 板厚(mm) | 每条约缝横向收缩(mm) | 纵向收缩(mm/m) |
|---------|---------|-------------------|--------------|
| 手工电弧焊 | 6~10 | 1.0~1.5 | 0.3~0.5 |
| 手工电弧焊 | 12~20 | 1.5~2.5 | 0.5~0.8 |
| 手工电弧焊 | 22~40 | 2.5~3.5 | 0.8~1.2 |
| 埋弧焊 | 10~16 | 1.5~2.0 | 0.4~0.7 |
| 埋弧焊 | 18~25 | 2.0~3.0 | 0.6~1.0 |
| 埋弧焊 | 30~50 | 3.0~4.0 | 1.0~1.5 |
| CO₂气保焊 | 6~12 | 1.0~1.8 | 0.3~0.6 |
| 角焊缝 | — | 0.5~1.0 | 0.2~0.4 |

**焊接收缩余量与焊缝长度关系经验数据：**

```
变形量 = 焊缝收缩率 × 焊缝长度
横向收缩 = 0.5~3mm/m（依焊缝截面、板厚和固定条件而定）
纵向收缩 = 0.2~1.5mm/m
角变形 = 1°~5°/100mm板宽
```

---

## 9. 常见焊接缺陷及质量控制
<!-- 来源: 第1卷  第1009页 -->

### 9.1 焊接缺陷分类
<!-- 来源: 第1卷  第1009页 -->

| 缺陷类别 | 缺陷名称 | 产生原因 | 允许程度(Ⅱ级焊缝) |
|---------|---------|---------|----------------|
| 形状缺陷 | 咬边 | 焊接参数不当、操作不当 | 深度≤0.5mm |
| 形状缺陷 | 焊瘤 | 焊接速度慢、电流大 | 不允许 |
| 形状缺陷 | 未焊满 | 填充金属不足 | 需补焊 |
| 形状缺陷 | 余高超高 | 填充过多 | ≤3mm |
| 形状缺陷 | 焊脚不足(角焊缝) | 焊脚K小于设计值 | 不允许 |
| 气孔 | 表面气孔 | 气体未排出、保护不良 | 不允许 |
| 气孔 | 内部气孔 | 气体在凝固时未逸出 | 按标准评定 |
| 裂纹 | 热裂纹 | 低熔点共晶+拉应力 | 不允许 |
| 裂纹 | 冷裂纹 | 氢+淬硬组织+约束应力 | 不允许 |
| 裂纹 | 再热裂纹 | 消除应力退火时产生 | 不允许 |
| 未熔合 | 未熔合 | 热输入不足、坡口清理不良 | 不允许 |
| 未焊透 | 根部未焊透 | 钝边过厚、间隙太小 | 不允许 |
| 夹杂物 | 夹渣 | 多层焊清渣不彻底 | 点状可按标准 |
| 夹杂物 | 夹钨 | TIG焊钨极熔断 | 不允许 |

### 9.2 焊接缺陷的防止措施
<!-- 来源: 第1卷  第785页 -->

| 缺陷类型 | 防止措施 |
|---------|---------|
| 热裂纹 | 控制焊缝形状（宽深比>1）、限制有害杂质（S,P）、选用抗裂性好的焊材 |
| 冷裂纹 | 焊前预热、控制氢含量（使用低氢焊条）、控制冷却速度、后热消氢 |
| 气孔 | 焊材烘烤（使用前350~400°C烘烤1h）、保护气体流量合适、坡口清理干净 |
| 未熔合 | 适当加大焊接电流、减小焊接速度、坡口角度足够、清理坡口两侧 |
| 未焊透 | 减小钝边、增大坡口角度或间隙、调整焊枪角度 |
| 咬边 | 减小焊接电流、调整电弧长度、焊条摆动幅度控制 |
| 夹渣 | 多层焊层间清渣、调整焊条角度、提高焊接速度 |
| 变形 | 反变形法、刚性固定法、对称焊接、合理焊接顺序 |

### 9.3 无损检测方法选择
<!-- 来源: 第1卷  第9页 -->

| 检测方法 | 代号 | 检测缺陷类型 | 适用厚度(mm) | 成本 | 特点 |
|---------|------|------------|------------|------|------|
| 射线探伤 | RT | 内部体积型缺陷（气孔、夹渣、未焊透） | ≤50(最佳)≤400 | 高 | 直观、有永久记录 |
| 超声波探伤 | UT | 内部面积型缺陷（裂纹、未熔合） | 8~500 | 中 | 灵敏、设备便携 |
| 磁粉探伤 | MT | 表面和近表面缺陷（裂纹、发纹） | — | 低 | 仅限铁磁性材料 |
| 渗透探伤 | PT | 表面开口缺陷（裂纹、气孔） | — | 低 | 适用所有非多孔材料 |
| 涡流检测 | ET | 表面和近表面缺陷 | — | 中 | 导电材料、自动化 |
| 声发射 | AE | 裂纹扩展等动态缺陷 | — | 高 | 在线监测 |

### 9.4 焊缝返修
<!-- 来源: 第1卷  第1009页 -->

| 返修条件 | 要求 | 说明 |
|---------|------|------|
| 返修前 | 确定缺陷位置、类型和范围 | 用UT或RT精确定位 |
| 缺陷清除 | 用碳弧气刨或磨削方法 | 清除至露出完好金属 |
| 坡口处理 | 返修坡口角度≥45° | 便于施焊 |
| 预热要求 | 不低于原焊接预热温度 | 必要时略提高 |
| 返修焊接 | 由合格焊工按WPS执行 | 同一位置返修≤2次 |
| 返修后检测 | 返修部位重新NDT | 100%检测 |
| 多次返修 | 超过2次需报批 | 需做焊缝性能复验 |

---

## 10. 典型焊接结构设计举例
<!-- 来源: 第1卷  第3页 -->

### 10.1 钢板对接焊接结构
<!-- 来源: 第1卷  第3页 -->

**设计参数：**

| 项目 | 参数 |
|------|------|
| 母材 | Q345B |
| 板厚 | 20mm |
| 焊接方法 | 埋弧焊 |
| 坡口形式 | X形（双面V形） |
| 焊丝 | H08Mn2SiA, φ4.0mm |
| 焊剂 | SJ101 |
| 焊前预热 | 不预热 |
| 焊后热处理 | 不要求 |

**焊接参数：**

| 焊道 | 焊接电流(A) | 电弧电压(V) | 焊接速度(m/h) | 层间温度(°C) |
|------|------------|------------|-------------|------------|
| 正面（第1道） | 650~700 | 32~34 | 20~24 | ≤150 |
| 正面（第2道） | 700~750 | 34~36 | 18~22 | — |
| 反面（清根后） | 650~700 | 32~34 | 20~24 | — |

### 10.2 箱形梁焊接结构
<!-- 来源: 第1卷  第1009页 -->

**结构特点：**

| 项目 | 参数 |
|------|------|
| 上/下翼板 | 30×600mm |
| 腹板 | 16×1200mm |
| 材质 | Q345B |
| 总长 | 12000mm |
| 焊接方法 | 埋弧焊（角焊缝）+ 气保焊（对接） |

**焊接顺序：**
1. 腹板拼接→腹板和翼板的纵缝对接
2. 装配→先焊下翼板对接缝
3. 焊上翼板与腹板的角焊缝
4. 焊下翼板与腹板的角焊缝
5. 焊筋板与翼板和腹板的角焊缝

**防变形措施：**

| 措施 | 具体方法 |
|------|---------|
| 筋板反变形 | 筋板留1/1000的反变形量 |
| 焊接顺序 | 从梁中间向两端对称焊接 |
| 分段焊接 | 角焊缝采用分段退焊法，每段300mm |
| 焊后矫正 | 焊后火焰矫正或压力矫正 |

### 10.3 圆筒形压力容器焊接设计
<!-- 来源: 第1卷  第1009页 -->

**设计参数：**

| 项目 | 参数 |
|------|------|
| 材质 | Q345R（压力容器用钢） |
| 筒体壁厚 | 28mm |
| 筒体直径 | φ2000mm |
| 封头类型 | 椭圆封头（EHA型） |
| 设计压力 | 4.0MPa |
| 焊接方法 | 埋弧自动焊+手工电弧焊 |

**焊缝设计：**

| 焊缝部位 | 坡口形式 | 焊接方法 | 无损检测要求 |
|---------|---------|---------|------------|
| 筒体纵缝 | X形（双面V形） | 埋弧焊 | 100%RT |
| 筒体环缝 | V形+衬垫 | 埋弧焊 | 100%RT+UT |
| 筒体-封头环缝 | V形+衬垫 | 埋弧焊 | 100%RT |
| 接管焊缝 | 单边V形 | 手工电弧焊 | 100%MT+局部UT |
| 法兰焊缝 | K形 | 手工电弧焊 | 100%MT |

**焊接工艺要求：**
- 焊前预热：80~100°C（壁厚≥25mm）
- 层间温度：≤250°C
- 焊后消应力处理：600~650°C，保温2h
- 焊接材料：H10Mn2+SJ101（埋弧焊）/ E5015(J507)（手工电弧焊）

### 10.4 钢框架节点焊接设计
<!-- 来源: 第1卷  第9页 -->

**H型钢梁柱节点：**

| 节点类型 | 受力特征 | 焊缝设计要求 |
|---------|---------|-------------|
| 梁翼缘-柱焊接 | 弯矩→翼缘轴向力 | 全熔透对接焊缝，100%UT |
| 梁腹板-柱焊接 | 剪力 | 角焊缝或熔透焊缝 |
| 梁-柱全焊接节点 | 弯矩+剪力 | 翼缘熔透+腹板角焊缝 |
| 栓焊混合节点 | 弯矩+剪力 | 翼缘熔透焊+腹板高强螺栓 |

**焊缝尺寸计算示例：**

```
已知：H500×200×10×16工字钢
弯矩 M = 300kN·m
剪力 V = 200kN

翼缘焊缝受力：
N = M / h₀ = 300 / 0.468 = 641kN
翼缘面积 A_f = 200×16 = 3200mm²
翼缘应力 σ = 641000 / 3200 = 200MPa < fᵥ^w = 215MPa ✓

腹板角焊缝高度：
k_f ≥ V / (2 × 0.7 × l_w × fᶠ^w)
= 200000 / (2 × 0.7 × 460 × 160) ≈ 1.94mm → 取k_f = 6mm
```

### 10.5 管板焊接结构设计
<!-- 来源: 第1卷  第3页 -->

| 参数 | 推荐值 |
|------|-------|
| 管插入深度 | 管壁凸出≥2mm |
| 角焊缝焊脚 | K≥1.2δ（δ为壁厚） |
| 管孔间距 | ≥1.3d₀（d₀为管孔直径） |
| 最小管孔边距 | ≥(0.8~1.0)d₀ |
| 焊接顺序 | 从中心向四周对称焊接 |
| 焊后热处理 | 视壁厚和材料而定 |

### 10.6 焊接结构常见失效分析
<!-- 来源: 第1卷  第1009页 -->

| 失效类型 | 原因分析 | 设计对策 |
|---------|---------|---------|
| 疲劳断裂 | 焊缝应力集中+交变载荷 | 优化焊缝形状、应力集中区避开焊缝 |
| 脆性断裂 | 低温脆化+冲击载荷 | 选用低温韧性材料、控制热输入 |
| 腐蚀失效 | 焊缝区耐蚀性降低 | 选用匹配的焊材、焊后钝化处理 |
| 变形超差 | 焊接顺序不合理 | 采用反变形法、调整焊接顺序 |
| 层状撕裂 | Z向性能差+过大约束 | 选用Z向钢板，减少约束 |

---

## 附录

### 附录A：常用焊接标准汇总
<!-- 来源: 第1卷  第608页 -->

| 标准号 | 名称 | 主要内容 |
|-------|------|---------|
| GB/T 324-2008 | 焊缝符号表示法 | 焊缝标注方法 |
| GB/T 985.1-2008 | 气焊、焊条电弧焊及气体保护焊坡口 | 坡口基本形式和尺寸 |
| GB/T 985.2-2008 | 埋弧焊的推荐坡口 | 埋弧焊坡口形式和尺寸 |
| GB/T 19804-2005 | 焊接结构的一般尺寸公差和形位公差 | 焊接结构公差 |
| GB/T 5117-2012 | 非合金钢及细晶粒钢焊条 | 焊条分类和技术条件 |
| GB/T 8110-2020 | 熔化极气体保护电弧焊用非合金钢及细晶粒钢实心焊丝 | 焊丝分类和规格 |
| GB/T 10045-2018 | 非合金钢及细晶粒钢药芯焊丝 | 药芯焊丝分类 |
| JB/T 5000.3-2007 | 重型机械通用技术条件 第3部分：焊接件 | 焊接件技术要求 |
| NB/T 47014-2011 | 承压设备焊接工艺评定 | 焊接工艺评定 |
| NB/T 47013-2015 | 承压设备无损检测 | 无损检测方法和评定 |
| GB/T 3323-2005 | 金属熔化焊焊接接头射线照相 | 射线检测标准 |
| GB/T 11345-2013 | 焊缝无损检测 超声检测 | 超声波检测标准 |
| GB/T 26945-2011 | 焊接结构用铸钢件 | 铸钢焊接件标准 |
| GB/T 1591-2018 | 低合金高强度结构钢 | 母材标准 |
| GB/T 700-2006 | 碳素结构钢 | 母材标准 |

### 附录B：常用术语中英文对照
<!-- 来源: 第1卷  第608页 -->

| 中文 | English |
|------|---------|
| 焊接性/可焊性 | Weldability |
| 碳当量 | Carbon Equivalent (CE) |
| 熔焊 | Fusion welding |
| 压焊 | Pressure welding |
| 钎焊 | Brazing / Soldering |
| 电弧焊 | Arc welding |
| 气体保护焊 | Gas shielded arc welding |
| 埋弧焊 | Submerged arc welding (SAW) |
| 钨极氩弧焊 | Gas tungsten arc welding (GTAW/TIG) |
| 熔化极气体保护焊 | Gas metal arc welding (GMAW/MIG/MAG) |
| 激光焊 | Laser beam welding (LBW) |
| 电阻点焊 | Resistance spot welding (RSW) |
| 搅拌摩擦焊 | Friction stir welding (FSW) |
| 预热 | Preheating |
| 后热 | Post-heating |
| 焊后热处理 | Post-weld heat treatment (PWHT) |
| 热影响区 | Heat-affected zone (HAZ) |
| 坡口 | Groove / Bevel |
| 钝边 | Root face |
| 根部间隙 | Root gap |
| 角焊缝 | Fillet weld |
| 对接焊缝 | Butt weld |
| 熔深 | Penetration |
| 焊缝金属 | Weld metal |
| 无损检测 | Non-destructive testing (NDT) |
| 超声波检测 | Ultrasonic testing (UT) |
| 射线检测 | Radiographic testing (RT) |
| 磁粉检测 | Magnetic particle testing (MT) |
| 渗透检测 | Penetrant testing (PT) |
| 焊接残余应力 | Welding residual stress |
| 焊接变形 | Welding deformation |
| 热裂纹 | Hot cracking |
| 冷裂纹 | Cold cracking |
| 再热裂纹 | Reheat cracking |
| 层状撕裂 | Lamellar tearing |
| 晶间腐蚀 | Intergranular corrosion |
| 应力腐蚀开裂 | Stress corrosion cracking (SCC) |

### 附录C：焊接材料烘干要求
<!-- 来源: 第1卷  第608页 -->

| 焊接材料 | 烘干温度(°C) | 保温时间(h) | 说明 |
|---------|------------|-----------|------|
| 酸性焊条(E4303) | 150~180 | 1~2 | 保温桶保存 |
| 低氢焊条(E5015/E5016) | 350~400 | 1~2 | 烘干后100~150°C保温 |
| 不锈钢焊条(A102/A132) | 150~200 | 1 | 严格控制烘干温度 |
| 焊剂(熔炼型HJ431) | 250~300 | 2 | 随用随取 |
| 焊剂(烧结型SJ101) | 300~350 | 2 | 含水量≤0.1% |
| 药芯焊丝 | 一般不烘干 | — | 密封包装开封即用 |

---

> **本章小结：** 焊接是机械制造中最重要的连接工艺之一，适用于制造复杂的结构件和大型构件。焊接结构设计应充分考虑材料的可焊性（碳当量≤0.45%优先）、合理选择焊接方法和焊接材料，优化焊缝布置以减少变形和残余应力。GB/T 19804-2005规定了焊接结构的尺寸公差和形位公差，JB/T 5000.3-2007规定了焊接件的通用技术条件。设计时应牢记"减少焊缝数量、避免焊缝集中、保证施焊可达、控制焊接变形"的核心准则。
