Repository: nasplycc/mechanical-design-handbook

# 📚 机械设计手册知识库

> 基于《机械设计手册》第六版（成大先 主编，化学工业出版社）构建的可检索知识库系统。

## 🎯 功能概览

| 方式 | 速度 | 说明 |
|:----|:----:|:-----|
| **Web 界面** | ~12ms | 浏览器搜索，支持公式渲染(KaTeX)、PDF一键跳转指定页 |
| **设计向导** | ~53ms | 输入自然语言需求，自动生成带页码引用的设计报告 |
| **MCP 服务** | ~7ms | 集成到 AI 对话中直接查询 |
| **CLI 搜索** | ~5ms | 关键词搜索 + BM25 语义检索兜底 |

## 🏗️ 架构

```
机械设计手册检索系统
├── 机械设计知识库/          ← 59 个已标注 MD 文件（精华+深化版）
│   ├── 00_速查表/           ← 常用材料、传动效率、配合、硬度等速查
│   ├── 01_设计基础/         ← 力学公式、公差配合、制图标准
│   ├── 02_材料工程/         ← 黑色/有色金属、热处理、非金属材料
│   ├── 03_制造工艺/         ← 铸造、锻造、冲压、焊接、机加工
│   ├── 04_零部件设计/       ← 轴承、弹簧、螺纹、润滑密封、电机
│   ├── 05_传动系统/         ← 齿轮、带链、减速器
│   ├── 06_流体传动/         ← 液压传动、气压传动
│   ├── 07_人机与结构/       ← 机构设计、机架设计、振动控制
│   └── 08_标准索引/         ← 页码对照表、GB/JB 标准清单
│
├── web_ui.py               ← Web 界面 (localhost:5231)
├── search.py               ← 核心检索引擎（关键词+BM25语义兜底）
├── wizard.py               ← 设计向导（10种设计场景自动识别）
├── mcp_server.py           ← MCP stdio 服务
├── bm25_search.py          ← BM25 语义搜索引擎（纯 numpy 零依赖）
├── pdf_annotate.py         ← PyMuPDF 精确页码标注
├── run.sh                  ← 统一入口
└── citation_search.py      ← 标注评论搜索（备用）
```

## 🚀 快速开始

```bash

# Web 界面
./run.sh web

# → http://localhost:5231

# 设计向导
./run.sh design "齿轮齿条 10000N 3m"

# CLI 搜索
./run.sh cli "45号钢调质硬度"

# MCP 服务
./run.sh mcp

# → mcporter call mechanical-design.mechanical_search query="..."
```

## 📖 数据来源

《机械设计手册》第六版 第1~5卷 — 成大先 主编，化学工业出版社，2016 年出版。

- **总页数**: 8512 页（2017+1693+1640+1316+1846）
- **篇数**: 23 篇（一般设计资料 ~ 气压传动）
- **知识库**: 59 个 MD 文件，所有标题已标注精确或范围页码引用
- **页码标注率**: 98.8%（3307/3307 标题）

> ⚠️ **版权声明**: 本仓库仅包含**自行整理的知识库文本摘要**（Markdown 格式）。
> 原始 PDF 文件（受版权保护）**不包含在本仓库中**。
> 如果您拥有该手册的合法副本，可将 PDF 置于项目根目录使用 PDF 跳转功能。

## 🔧 技术亮点

- **BM25 语义检索**: 零外部依赖，纯 numpy 实现的 BM25 引擎（228k 词汇表，1.2s 建索引）
- **精确页码跳转**: Web 界面点击页码 → 浏览器自动打开 PDF 到对应页面（支持 Range 分段下载）
- **公式渲染**: 集成 KaTeX CDN，LaTeX 公式自动渲染
- **设计向导**: 自动识别 10 种设计场景（齿轮齿条、V带、轴承、液压等），提取参数并输出分步报告
- **Git 版本管理**: 知识库、检索脚本全量纳入版本控制

## 💡 使用场景

- 🔩 **机械设计工程师**: 快速查询标准数据、公式、选型表
- 🎓 **机械专业学生**: 课程设计、毕业设计的参考手册
- 🤖 **AI 辅助设计**: 通过 MCP 集成到 AI 工作流中
- ⚙️ **产品研发**: 标准件选型、材料选择、强度校核

# 机械设计知识库

> 基于《机械设计手册》第六版（成大先主编，化学工业出版社，2016）
> 共5卷，8512页，结构化整理

## 目录结构

| 目录 | 内容 | 来源卷 |
|------|------|--------|
| [00_速查表](00_速查表/) | 材料性能速查、常用公式汇总、标准件选型流程 | 全卷 |
| [01_设计基础](01_设计基础/) | 单位换算、优先数系、力学公式、公差与配合 | 第1卷 |
| [02_材料工程](02_材料工程/) | 黑色金属、有色金属、非金属、热处理、表面技术 | 第1卷 |
| [03_制造工艺](03_制造工艺/) | 铸造、锻造/冲压、焊接、冷加工、装配 | 第1卷 |
| [04_零部件设计](04_零部件设计/) | 连接紧固、轴系、轴承、弹簧、润滑密封 | 第2卷 |
| [05_传动系统](05_传动系统/) | 齿轮、带链、螺旋/摩擦轮、减速器变速器 | 第3-4卷 |
| [06_流体传动](06_流体传动/) | 液压传动、液压控制、气压传动 | 第5卷 |
| [07_人机与结构](07_人机与结构/) | 人机工程、结构设计准则、机架设计 | 第1/4卷 |
| [08_标准索引](08_标准索引/) | GB/T、JB/T 标准清单与交叉引用 | 全卷 |

## 条目格式

每条知识包含：
- **来源**: 第X卷 第X篇 第X章
- **适用范围**: 使用场景
- **核心公式**: 公式 + 参数说明 + 单位
- **设计步骤**: 流程化
- **注意事项**: 边界条件、常见错误
- **参考标准**: 对应国标/行标
- **相关条目**: 交叉链接

## 进度

- 开始日期: 2026-05-28
- 当前状态: 骨架搭建中
- 全文提取: ✅ 5卷全部完成 (2,870,519 行文本)

File: 机械设计知识库/02_材料工程/有色金属材料.md
# 有色金属材料

> **来源标注：** 《机械设计手册》第六版 第1卷 第3篇《常用机械工程材料》第2章 | 原手册页码 3-80~3-130


> 来源：第1卷 第3篇 第2章
> 标准：GB/T 1173-2013, GB/T 3880.2-2012, GB/T 2040-2007, GB/T 3621-2007 等

## 1. 铸造铝合金（GB/T 1173-2013）
<!-- 来源: 第1卷 第3篇常用机械工程材料 第254页 -->

### 1.1 常用铸造铝合金
<!-- 来源: 第1卷 第2篇机械制图 第155页 -->
| 牌号 | 主要成分 | 铸造方法 | σ_b(MPa) | δ(%) | HB | 特性 | 应用 |
|------|----------|----------|----------|------|----|------|------|
| ZL101 | Al-Si-Mg | S/J | ≥175 | ≥2 | 60 | 铸造性好 | 形状复杂零件 |
| ZL102 | Al-Si | S/J | ≥153 | ≥2 | 50 | 流动性好 | 薄壁复杂件 |
| ZL104 | Al-Si-Mg-Mn | S/J | ≥205 | ≥2 | 70 | 综合性能好 | 发动机壳体 |
| ZL108 | Al-Si-Cu-Ni | J | ≥255 | ≥1 | 95 | 耐磨、热膨胀小 | 活塞 |
| ZL203 | Al-Cu | S/J | ≥245 | ≥4 | 80 | 高强度 | 承受大载荷件 |
| ZL301 | Al-Mg | S | ≥195 | ≥4 | 65 | 耐蚀性好 | 海洋环境零件 |
| ZL401 | Al-Zn-Si | S/J | ≥220 | ≥1 | 80 | 成本低 | 一般结构件 |

> S=砂型铸造, J=金属型铸造

## 2. 变形铝合金
<!-- 来源: 第1卷 第1篇一般设计资料 第531页 -->

### 2.1 铝合金分类
<!-- 来源: 第1卷 第2篇机械制图 第155页 -->
| 系列 | 主要合金元素 | 特点 | 热处理 |
|------|-------------|------|--------|
| 1xxx | 纯铝(≥99%) | 耐蚀、导电好 | 退火 |
| 2xxx | Cu | 高强度 | 可热处理强化 |
| 3xxx | Mn | 耐蚀、成形好 | 加工硬化 |
| 4xxx | Si | 低膨胀、焊接性 | 退火 |
| 5xxx | Mg | 耐蚀、焊接性好 | 加工硬化 |
| 6xxx | Mg+Si | 综合性能好 | 可热处理强化 |
| 7xxx | Zn+Mg+Cu | 超高强度 | 可热处理强化 |

### 2.2 常用变形铝合金
<!-- 来源: 第1卷 第2篇机械制图 第155页 -->
| 牌号 | 类型 | σ_b(MPa) | σ_s(MPa) | δ(%) | 特性 | 应用 |
|------|------|----------|----------|------|------|------|
| 5052 | Al-Mg | ≥215 | ≥195 | ≥12 | 耐蚀、成形好 | 油箱、管道 |
| 6061 | Al-Mg-Si | ≥310 | ≥275 | ≥12 | 综合性能好 | 结构件、框架 |
| 6063 | Al-Mg-Si | ≥200 | ≥170 | ≥10 | 挤压性能好 | 型材、门窗 |
| 7075 | Al-Zn-Mg-Cu | ≥570 | ≥500 | ≥11 | 超高强度 | 航空结构件 |
| 2024 | Al-Cu-Mg | ≥470 | ≥325 | ≥10 | 高强度 | 航空蒙皮 |

### 2.3 铝型材常用规格
<!-- 来源: 第1卷 第2篇机械制图 第155页 -->
| 类型 | 规格范围 |
|------|----------|
| 等边角铝 | ∠20×3 ~ ∠200×20 |
| 槽铝 | [20×10 ~ [200×80 |
| 铝管(圆) | φ10×1 ~ φ200×10 |
| 铝管(矩形) | 20×10×1.5 ~ 200×100×6 |
| 铝板 | 0.5~200mm厚 |

## 3. 铜及铜合金
<!-- 来源: 第1卷 第1篇一般设计资料 第660页 -->

### 3.1 分类与牌号
<!-- 来源: 第1卷 第2篇机械制图 第155页 -->
| 类型 | 牌号示例 | 主要成分 | 特性 | 应用 |
|------|----------|----------|------|------|
| 纯铜(紫铜) | T2, T3 | Cu≥99.9% | 导电导热好、软 | 导电件、热交换器 |
| 黄铜(普通) | H62, H68, H70 | Cu-Zn | 强度好、易加工 | 螺钉、垫片、弹簧 |
| 黄铜(特殊) | HPb59-1 | Cu-Zn-Pb | 易切削 | 精密零件 |
| 锡青铜 | QSn6.5-0.4 | Cu-Sn-P | 耐磨、弹性好 | 轴承、齿轮、弹簧 |
| 铝青铜 | QAl9-4 | Cu-Al-Fe | 高强度耐蚀 | 重载轴承、蜗轮 |
| 铍青铜 | QBe2 | Cu-Be | 超高强度弹性 | 精密弹簧、触点 |

### 3.2 铜合金力学性能
<!-- 来源: 第1卷 第2篇机械制图 第155页 -->
| 牌号 | 状态 | σ_b(MPa) | HB | 特性 |
|------|------|----------|----|------|
| T2 | 软 | ≥200 | ≥45 | 导电好 |
| T2 | 硬 | ≥350 | ≥70 | 强度高 |
| H62 | 软 | ≥300 | ≥60 | 通用黄铜 |
| H62 | 硬 | ≥400 | ≥100 | 弹簧、垫片 |
| H68 | 软 | ≥300 | ≥55 | 深冲件 |
| HPb59-1 | - | ≥400 | ≥100 | 易切削 |
| QSn6.5-0.4 | 硬 | ≥500 | ≥120 | 轴承、弹簧 |
| QAl9-4 | 铸 | ≥590 | ≥140 | 重载耐磨 |
| QBe2 | 淬火+时效 | ≥1100 | ≥340 | 超高弹性 |

## 4. 钛及钛合金（GB/T 3621-2007）
<!-- 来源: 第1卷 第1篇一般设计资料 第660页 -->

### 4.1 钛合金分类
<!-- 来源: 第1卷 第2篇机械制图 第155页 -->
| 类型 | 牌号 | 特点 | 应用 |
|------|------|------|------|
| α钛合金 | TA1~TA4 | 耐蚀、焊接好 | 化工、海洋 |
| α+β钛合金 | TC4(Ti-6Al-4V) | 综合性能最好 | 航空、医疗 |
| β钛合金 | TB系列 | 高强度、可热处理 | 弹簧、紧固件 |

### 4.2 常用钛合金性能
<!-- 来源: 第1卷 第2篇机械制图 第155页 -->
| 牌号 | σ_b(MPa) | σ_s(MPa) | δ(%) | 密度(g/cm³) | 应用 |
|------|----------|----------|------|-------------|------|
| TA1(工业纯钛) | ≥370 | ≥275 | ≥24 | 4.51 | 耐蚀结构件 |
| TC4(Ti-6Al-4V) | ≥895 | ≥825 | ≥10 | 4.43 | 航空结构件、医疗植入 |

## 5. 镁合金
<!-- 来源: 第1篇 第3页 [前言] -->

### 5.1 镁合金特点
<!-- 来源: 第1卷 第2篇机械制图 第155页 -->
- 密度最低的结构金属（1.74~1.85 g/cm³）
- 比强度/比刚度高
- 减振性好
- 易切削加工
- 耐蚀性较差（需表面处理）

### 5.2 常用镁合金
<!-- 来源: 第1卷 第1篇一般设计资料 第301页 -->
| 牌号 | 类型 | σ_b(MPa) | δ(%) | 应用 |
|------|------|----------|------|------|
| ZM5 | Mg-Al-Zn | ≥230 | ≥8 | 铸造壳体 |
| AZ31 | Mg-Al-Zn | ≥260 | ≥12 | 挤压型材 |
| AZ91D | Mg-Al-Zn | ≥230 | ≥3 | 压铸零件 |

## 6. 轴承合金（巴氏合金）
<!-- 来源: 第1卷 第3篇常用机械工程材料 第366页 -->

### 6.1 常用轴承合金
<!-- 来源: 第1卷 第2篇机械制图 第155页 -->
| 牌号 | 基体 | 特性 | 应用 |
|------|------|------|------|
| ZChSnSb11-6 | 锡基 | 减摩性最好、强度高 | 高速重载轴承 |
| ZChSnSb8-4 | 锡基 | 嵌藏性好 | 一般轴承 |
| ZChPbSb16-16-2 | 铅基 | 成本低、强度较低 | 中低速轴承 |
| ZCuSn10P1 | 铜基 | 高强度 | 重载滑动轴承 |
| ZCuAl10Fe3 | 铝青铜 | 耐蚀、高强度 | 腐蚀环境轴承 |

## 7. 有色金属选用速查
<!-- 来源: 第1卷 第2篇机械制图 第155页 -->

| 工况 | 推荐材料 | 理由 |
|------|----------|------|
| 导电 | T2/T3 纯铜 | 导电率最高 |
| 导热 | T2 纯铜 / 6063 铝 | 导热好 |
| 耐蚀（一般） | 5052 铝 / TA1 钛 | 耐大气腐蚀 |
| 耐蚀（海洋） | QAl9-4 / TA1 钛 | 耐氯离子 |
| 高强度 | 7075 铝 / TC4 钛 | 比强度高 |
| 轻量化 | 镁合金 / 铝 | 密度最低 |
| 耐磨轴承 | 锡青铜 QSn6.5 / 巴氏合金 | 减摩性好 |
| 弹簧 | QBe2 / QSn6.5 | 弹性极限高 |
| 易切削 | HPb59-1 黄铜 | 含铅易切 |
| 深冲压 | H68 黄铜 / 5052 铝 | 塑性好 |

## 参考标准
<!-- 来源: 第1卷 第2篇机械制图 第155页 -->
- GB/T 1173-2013 铸造铝合金
- GB/T 3880.2-2012 铝合金板带材
- GB/T 2040-2007 铜及铜合金板材
- GB/T 2059-2008 铜及铜合金带材
- GB/T 4423-2007 铜及铜合金拉制棒
- GB/T 3621-2007 钛及钛合金板材
- GB/T 5153-2003 变形镁及镁合金
- GB/T 1174-1992 铸造轴承合金

File: 机械设计知识库/02_材料工程/深化_有色金属与复合材料完整表.md (part 1 of 2)
# 深化_有色金属与复合材料完整表

> **来源标注：** 《机械设计手册》第六版 第1卷 第3篇《常用机械工程材料》第2章 | 原手册页码 3-80~3-130


> 来源：第1卷 第3篇 第2章  
> 标准体系：GB/T 1173-2013, GB/T 3880.2-2012, GB/T 3190-2008, GB/T 2040-2007, GB/T 5231-2012, GB/T 3621-2007, GB/T 5153-2016, GB/T 1174-1992

---

## 目录

1. [铸造铝合金完整参数表](#1-铸造铝合金完整参数表)
2. [变形铝合金完整参数表](#2-变形铝合金完整参数表)
3. [铜及铜合金完整参数表](#3-铜及铜合金完整参数表)
4. [钛及钛合金完整参数表](#4-钛及钛合金完整参数表)
5. [镁合金完整参数表](#5-镁合金完整参数表)
6. [轴承合金（巴氏合金）完整参数表](#6-轴承合金巴氏合金完整参数表)
7. [复合材料完整性能表](#7-复合材料完整性能表)
8. [各国牌号对照表](#8-各国牌号对照表)

---

## 1. 铸造铝合金完整参数表
<!-- 来源: 第2篇机械制图 第155页 -->

### 1.1 牌号含义说明
<!-- 来源: 第2篇机械制图 第155页 -->

| 牌号样式 | 含义 |
|---------|------|
| ZL101 | "ZL"=铸造铝合金，1=Al-Si系，01=合金顺序号 |
| ZL2xx | 2=Al-Cu系 |
| ZL3xx | 3=Al-Mg系 |
| ZL4xx | 4=Al-Zn系 |

### 1.2 铸造铝合金完整化学成分表（GB/T 1173-2013, %）
<!-- 来源: 第2篇机械制图 第155页 -->

#### Al-Si系铸造铝合金
<!-- 来源: 第2篇机械制图 第155页 -->

| 牌号 | Si | Mg | Mn | Cu | Ti | Ni | Fe(≤) | Al |
|------|:---:|:---:|:---:|:---:|:---:|:---:|:-----:|:--:|
| **ZL101** | 6.5~7.5 | 0.20~0.40 | ≤0.35 | ≤0.20 | — | — | 0.50 | 余量 |
| ZL101A | 6.5~7.5 | 0.25~0.45 | ≤0.10 | ≤0.10 | 0.08~0.20 | — | 0.20 | 余量 |
| **ZL102** | 10.0~13.0 | ≤0.10 | ≤0.50 | ≤0.30 | — | — | 0.70 | 余量 |
| **ZL104** | 8.0~10.5 | 0.17~0.35 | 0.20~0.50 | ≤0.30 | — | — | 0.60 | 余量 |
| **ZL105** | 4.5~5.5 | 0.40~0.60 | ≤0.50 | 1.00~1.50 | — | — | 0.60 | 余量 |
| ZL106 | 7.5~8.5 | 0.30~0.50 | 0.30~0.50 | 1.00~1.50 | 0.10~0.25 | — | 0.60 | 余量 |
| ZL107 | 6.5~7.5 | ≤0.10 | ≤0.50 | 3.50~4.50 | — | — | 0.50 | 余量 |
| **ZL108** | 11.0~13.0 | 0.40~1.00 | 0.30~0.90 | 1.00~2.00 | — | 0.50~1.00 | 0.60 | 余量 |
| **ZL109** | 11.0~13.0 | 0.80~1.30 | ≤0.50 | 0.50~1.50 | — | 0.80~1.50 | 0.60 | 余量 |
| **ZL110** | 4.0~6.0 | 0.20~0.50 | ≤0.50 | 5.00~8.00 | — | — | 0.60 | 余量 |
| ZL111 | 8.0~10.0 | 0.40~0.60 | 0.10~0.35 | 1.30~1.80 | 0.10~0.35 | — | 0.40 | 余量 |
| ZL114A | 6.5~7.5 | 0.45~0.60 | ≤0.10 | ≤0.10 | 0.10~0.20 | — | 0.15 | 余量 |
| ZL116 | 6.5~8.5 | 0.35~0.55 | ≤0.10 | ≤0.20 | 0.10~0.30 | — | 0.30 | 余量 |

#### Al-Cu系铸造铝合金
<!-- 来源: 第2篇机械制图 第155页 -->

| 牌号 | Cu | Si(≤) | Mn | Ti | Zr | Fe(≤) | Al |
|------|:---:|:-----:|:---:|:---:|:---:|:-----:|:--:|
| **ZL203** | 4.0~5.0 | 1.00 | — | — | — | 0.60 | 余量 |
| **ZL204** | 4.6~5.3 | ≤0.06 | ≤0.10 | 0.15~0.30 | — | 0.12 | 余量 |
| ZL205A | 4.6~5.3 | ≤0.06 | 0.30~0.50 | 0.15~0.35 | 0.05~0.20 | 0.12 | 余量 |
| ZL206 | 7.0~8.0 | ≤0.30 | ≤0.10 | 0.20~0.35 | — | 0.30 | 余量 |
| ZL207 | 7.0~8.0 | ≤0.30 | ≤0.10 | 0.15~0.30 | — | 0.20 | 余量 |

#### Al-Mg系铸造铝合金
<!-- 来源: 第2篇机械制图 第155页 -->

| 牌号 | Mg | Si(≤) | Mn(≤) | Zn(≤) | Ti | Fe(≤) | Al |
|------|:---:|:-----:|:-----:|:-----:|:---:|:-----:|:--:|
| **ZL301** | 9.5~11.0 | 0.30 | 0.10 | 0.10 | — | 0.30 | 余量 |
| ZL303 | 4.5~5.5 | 0.80~1.30 | 0.10~0.40 | 0.20 | — | 0.50 | 余量 |
| ZL305 | 7.5~9.0 | 0.30 | 0.10 | 0.20 | 0.10~0.20 | 0.30 | 余量 |

#### Al-Zn系铸造铝合金
<!-- 来源: 第2篇机械制图 第155页 -->

| 牌号 | Zn | Si | Mg | Cu | Cr | Ti | Fe(≤) | Al |
|:----:|:--:|:--:|:--:|:--:|:--:|:--:|:-----:|:--:|
| ZL401 | 9.0~13.0 | 6.0~8.0 | 0.10~0.30 | — | — | — | 0.70 | 余量 |
| ZL402 | 5.0~7.0 | ≤0.50 | 0.50~0.65 | — | 0.40~0.60 | 0.15~0.25 | 0.50 | 余量 |

### 1.3 铸造铝合金力学性能与物理性能表
<!-- 来源: 第2篇机械制图 第155页 -->

| 牌号 | 铸造方法 | 热处理状态 | σ_b(MPa)≥ | σ_s(MPa)≥ | δ_5(%)≥ | 硬度HB≥ | 密度(g/cm³) | 线收缩率(%) |
|:----:|:-------:|:--------:|:--------:|:--------:|:-------:|:-------:|:----------:|:----------:|
| **ZL101** | S/J | F | 165 | — | 2 | 60 | 2.68 | 1.1~1.35 |
| ZL101 | S/J | T5 | 195 | — | 2 | 65 | 2.68 | — |
| ZL101 | S/J | T6 | 225 | 195 | 1 | 75 | 2.68 | — |
| ZL101 | J | T4 | 195 | — | 3 | 60 | 2.68 | — |
| ZL101A | S | T6 | 275 | — | 2 | 80 | 2.68 | — |
| **ZL102** | S/J | F | 153 | — | 2 | 50 | 2.65 | 0.9~1.1 |
| ZL102 | J | T2 | 145 | — | 3 | 50 | 2.65 | — |
| ZL102 | Y | T2 | 155 | — | 2 | 60 | 2.65 | — |
| **ZL104** | S/J | F | 150 | — | 2 | 65 | 2.67 | 1.0~1.2 |
| ZL104 | S/J | T1 | 195 | — | 1.5 | 70 | 2.67 | — |
| ZL104 | J | T6 | 235 | 195 | 2 | 75 | 2.67 | — |
| **ZL105** | S/J | T1 | 165 | — | 1 | 70 | 2.71 | 1.0~1.2 |
| ZL105 | S/J | T5 | 235 | — | 0.5 | 80 | 2.71 | — |
| ZL105 | J | T5 | 255 | — | 0.5 | 85 | 2.71 | — |
| ZL106 | S | T6 | 245 | — | 1 | 90 | 2.70 | 1.0~1.2 |
| ZL107 | J | T6 | 275 | — | 2.5 | 90 | 2.75 | — |
| **ZL108** | J | T1 | 210 | — | — | 85 | 2.69 | 0.9~1.1 |
| ZL108 | S | T6 | 255 | — | — | 95 | 2.69 | — |
| **ZL109** | J | T1 | 215 | — | — | 90 | 2.70 | 0.9~1.1 |
| ZL109 | J | T6 | 275 | — | 1 | 100 | 2.70 | — |
| **ZL110** | J | T1 | 170 | — | — | 80 | 2.74 | — |
| ZL111 | S/J | T6 | 265 | — | 1 | 95 | 2.69 | — |
| ZL114A | S | T6 | 300 | — | 3 | 85 | 2.68 | — |
| ZL116 | S | T6 | 280 | — | 2 | 90 | 2.68 | — |
| **ZL203** | S | T4 | 195 | — | 6 | 65 | 2.75 | 1.1~1.4 |
| ZL203 | J | T4 | 215 | — | 6 | 70 | 2.75 | — |
| ZL203 | S | T5 | 225 | — | 3 | 80 | 2.75 | — |
| ZL203 | J | T5 | 245 | — | 2 | 85 | 2.75 | — |
| **ZL204** | S | T5 | 345 | — | 4 | 100 | 2.78 | — |
| ZL205A | S | T6 | 440 | — | 7 | 110 | 2.82 | — |
| **ZL301** | S | T4 | 195 | — | 6 | 65 | 2.55 | 1.1~1.4 |
| ZL303 | S/J | F | 145 | — | 1 | 60 | 2.60 | 1.0~1.3 |
| ZL401 | S/J | T1 | 220 | — | — | 80 | 2.67 | — |
| ZL402 | S/J | T5 | 235 | — | 4 | 75 | 2.74 | — |

> S=砂型铸造, J=金属型铸造, Y=压力铸造  
> F=铸态, T1=人工时效, T2=退火, T4=固溶+自然时效, T5=固溶+不完全人工时效, T6=固溶+完全人工时效

### 1.4 铸造铝合金热处理规范
<!-- 来源: 第1篇一般设计资料 第461页 -->

| 牌号 | 固溶处理 | 时效处理 |
|:----:|:--------:|:--------:|
| | 温度(°C) | 时间(h) | 冷却 | 温度(°C) | 时间(h) | 冷却 |
| ZL101 T4 | 535±5 | 2~6 | 60~100°C水 | — | — | — |
| ZL101 T5 | 535±5 | 2~6 | 60~100°C水 | 150±5 | 2~4 | 空冷 |
| ZL101 T6 | 535±5 | 2~6 | 60~100°C水 | 175±5 | 5~10 | 空冷 |
| ZL102 T2 | — | — | — | 280~290 | 3~5 | 空冷 |
| ZL104 T1 | — | — | — | 175±5 | 5~15 | 空冷 |
| ZL104 T6 | 535±5 | 2~6 | 60~100°C水 | 175±5 | 10 | 空冷 |
| ZL105 T5 | 525±5 | 4~12 | 60~100°C水 | 180±5 | 5~10 | 空冷 |
| ZL108 T1 | — | — | — | ~200 | 10~14 | 空冷 |
| ZL108 T6 | 515±5 | 3~8 | 60~100°C水 | 175±5 | 5~15 | 空冷 |
| ZL203 T4 | 545±5 | 10~12 | 60~100°C水 | — | — | — |
| ZL203 T5 | 545±5 | 10~12 | 60~100°C水 | 150±5 | 3~5 | 空冷 |
| ZL301 T4 | 430±5 | 12~20 | 60~100°C水 | — | — | — |
| ZL205A T6 | 545±5 | 10~18 | 60~100°C水 | 170±5 | 4~6 | 空冷 |

### 1.5 铸造铝合金特性与典型用途
<!-- 来源: 第2篇机械制图 第155页 -->

| 牌号 | 特点 | 铸造工艺 | 耐蚀性 | 典型应用 |
|:----:|------|:-------:|:------:|---------|
| **ZL101** | 铸造性能好，气密性好，有较高耐蚀性 | 优 | 较好 | 形状复杂的壳体、泵体、油泵壳体、仪表外壳、气缸盖 |
| **ZL102** | 流动性最好，线收缩小，气密性好，强度较低 | 最优 | 好 | 薄壁复杂件、精密铸件、仪表件、散热片 |
| **ZL104** | 铸造性能好，综合力学性能好，耐压性好 | 优 | 较好 | 增压器壳体、发动机曲轴箱、气缸体、水冷缸盖 |
| **ZL105** | 高温性能好（250°C以下），铸造性可 | 好 | 一般 | 活塞、高温工作壳体、叶轮、风扇壳体 |
| **ZL108** | 热膨胀系数小，耐磨性好，比重小 | 较好 | 一般 | **内燃机活塞**（最常用活塞合金之一） |
| **ZL109** | 同ZL108，镍提高高温强度 | 较好 | 一般 | 高负荷内燃机活塞、重型车柴油机活塞 |
| **ZL110** | 高铜含量，高温强度好，耐磨 | 一般 | 较差 | 活塞、重载轴承套 |
| **ZL203** | 强度高，固溶处理后塑性好，铸造性较差 | 较差 | 较差 | 承受大载荷的形状简单零件 |
| **ZL204** | 高强度铸造铝合金，铸造性比ZL205差 | 较差 | 较差 | 承受大载荷的结构件、航空零件 |
| **ZL301** | 耐蚀性好，塑性好，强度中 | 较差 | **最优** | 海洋环境零件、煤化工泵体、阀门 |
| ZL303 | 耐蚀性较好，铸造性比301好 | 可 | 优 | 船舶配件、化工机械壳体 |
| ZL401 | 可自时效，成本低，热稳定性差 | 好 | 一般 | 一般结构件、形状复杂小件 |
| ZL402 | 抗应力腐蚀好，铸造性可 | 可 | 好 | 压缩机活塞、叶轮、海洋用构件 |

---

## 2. 变形铝合金完整参数表
<!-- 来源: 第2篇机械制图 第155页 -->

### 2.1 铝合金牌号含义（4位数字体系）
<!-- 来源: 第2篇机械制图 第155页 -->

| 系列 | 含义 | 主要元素 | 热处理类型 |
|:----:|------|---------|:----------:|
| 1xxx | 纯铝(Al≥99.0%) | — | 不可热处理 |
| 2xxx | Al-Cu系 | Cu为主 | 可热处理 |
| 3xxx | Al-Mn系 | Mn为主 | 不可热处理 |
| 4xxx | Al-Si系 | Si为主 | 不可热处理 |
| 5xxx | Al-Mg系 | Mg为主 | 不可热处理 |
| 6xxx | Al-Mg-Si系 | Mg+Si | 可热处理 |
| 7xxx | Al-Zn系 | Zn为主 | 可热处理 |
| 8xxx | 其他 | — | — |

### 2.2 变形铝合金完整化学成分表（GB/T 3190-2008, %）
<!-- 来源: 第2篇机械制图 第155页 -->

#### 1xxx系（工业纯铝）
<!-- 来源: 第2篇机械制图 第155页 -->

| 牌号 | Al(≥%) | Fe(≤) | Si(≤) | Cu(≤) | 其他(≤) |
|:----:|:------:|:-----:|:-----:|:-----:|:-------:|
| **1060** | 99.60 | 0.35 | 0.25 | 0.05 | 0.03 |
| **1070** | 99.70 | 0.25 | 0.20 | 0.04 | 0.03 |
| 1080 | 99.80 | 0.15 | 0.15 | 0.03 | 0.02 |
| **1100** | 99.00 | 0.95(Fe+Si) | 0.05~0.20 | 0.05 | 0.15 |
| 1200 | 99.00 | — | Si+Fe≤1.00 | 0.05 | 0.15 |
| **1350** | 99.50 | 0.40 | 0.10 | 0.05 | 0.03 |

#### 2xxx系（Al-Cu-Mg系）
<!-- 来源: 第2篇机械制图 第155页 -->

| 牌号 | Cu | Mg | Mn | Si | Fe(≤) | Zn(≤) | Ti(≤) | Al |
|:----:|:--:|:--:|:---:|:---:|:-----:|:-----:|:-----:|:--:|
| **2017** | 3.5~4.5 | 0.40~0.80 | 0.40~0.80 | 0.20~0.80 | 0.70 | 0.25 | 0.15 | 余量 |
| 2014 | 3.9~4.8 | 0.20~0.80 | 0.40~1.20 | 0.50~1.20 | 0.70 | 0.25 | 0.15 | 余量 |
| **2024** | 3.8~4.9 | 1.20~1.80 | 0.30~0.90 | 0.50 | 0.50 | 0.25 | 0.15 | 余量 |
| 2A12(LY12) | 3.8~4.9 | 1.20~1.80 | 0.30~0.90 | 0.50 | 0.50 | 0.30 | 0.15 | 余量 |
| 2A11(LY11) | 3.8~4.8 | 0.40~0.80 | 0.40~0.80 | 0.70 | 0.70 | 0.30 | 0.15 | 余量 |
| 2A14(LD10) | 3.9~4.8 | 0.40~0.80 | 0.40~1.00 | 0.60~1.20 | 0.70 | 0.30 | 0.15 | 余量 |
| 2219 | 5.8~6.8 | 0.02 | 0.20~0.40 | 0.20 | 0.30 | 0.10 | 0.02~0.10 | 余量 |
| **2A70(LD7)** | 1.9~2.5 | 1.40~1.80 | — | 0.35 | 0.90~1.50 | 0.30 | 0.02~0.10 | 余量 |

#### 3xxx系（Al-Mn系）
<!-- 来源: 第2篇机械制图 第155页 -->

| 牌号 | Mn | Fe(≤) | Si(≤) | Cu(≤) | Zn(≤) | Al |
|:----:|:--:|:-----:|:-----:|:-----:|:-----:|:--:|
| **3003** | 1.0~1.5 | 0.70 | 0.60 | 0.05~0.20 | 0.10 | 余量 |
| **3004** | 1.0~1.5 | 0.70 | 0.30 | 0.25 | 0.25 | 余量 |
| 3105 | 0.30~0.80 | 0.70 | 0.60 | 0.30 | 0.40 | 余量 |
| 3A21(LF21) | 1.0~1.6 | 0.70 | 0.60 | 0.20 | 0.10 | 余量 |

#### 5xxx系（Al-Mg系）
<!-- 来源: 第2篇机械制图 第155页 -->

| 牌号 | Mg | Mn | Si(≤) | Fe(≤) | Cu(≤) | Zn(≤) | Cr | Ti(≤) | Al |
|:----:|:--:|:---:|:-----:|:-----:|:-----:|:-----:|:--:|:-----:|:--:|
| **5052** | 2.2~2.8 | ≤0.10 | 0.25 | 0.40 | 0.10 | 0.10 | 0.15~0.35 | — | 余量 |
| 5005 | 0.50~1.1 | ≤0.20 | 0.30 | 0.70 | 0.20 | 0.25 | — | — | 余量 |
| **5083** | 4.0~4.9 | 0.40~1.0 | 0.40 | 0.40 | 0.10 | 0.25 | 0.05~0.25 | 0.15 | 余量 |
| 5086 | 3.5~4.5 | 0.20~0.70 | 0.40 | 0.50 | 0.10 | 0.25 | 0.05~0.25 | 0.15 | 余量 |
| **5A02(LF2)** | 2.0~2.8 | 0.15~0.40 | 0.40 | 0.40 | 0.10 | — | — | — | 余量 |
| **5A05(LF5)** | 4.8~5.5 | 0.30~0.60 | 0.50 | 0.50 | 0.10 | 0.20 | — | — | 余量 |
| 5A06(LF6) | 5.8~6.8 | 0.50~0.80 | 0.50 | 0.50 | 0.10 | 0.20 | — | 0.02~0.10 | 余量 |
| 5454 | 2.4~3.0 | 0.50~1.0 | 0.25 | 0.40 | 0.10 | 0.25 | 0.05~0.20 | 0.20 | 余量 |
| **5754** | 2.6~3.6 | ≤0.50 | 0.40 | 0.40 | 0.10 | 0.20 | 0.30 | 0.15 | 余量 |

#### 6xxx系（Al-Mg-Si系）
<!-- 来源: 第2篇机械制图 第155页 -->

| 牌号 | Mg | Si | Cu | Mn | Fe(≤) | Zn(≤) | Cr | Ti(≤) | Al |
|:----:|:--:|:--:|:---:|:---:|:-----:|:-----:|:--:|:-----:|:--:|
| **6061** | 0.80~1.2 | 0.40~0.80 | 0.15~0.40 | ≤0.15 | 0.70 | 0.25 | 0.04~0.35 | 0.15 | 余量 |
| **6063** | 0.45~0.90 | 0.20~0.60 | ≤0.10 | ≤0.10 | 0.35 | 0.10 | ≤0.10 | 0.10 | 余量 |
| 6082 | 0.60~1.2 | 0.70~1.30 | ≤0.10 | 0.40~1.0 | 0.50 | 0.20 | 0.25 | 0.15 | 余量 |
| **6005** | 0.40~0.60 | 0.60~0.90 | ≤0.10 | ≤0.10 | 0.35 | 0.10 | 0.10 | 0.10 | 余量 |
| 6A02(LD2) | 0.45~0.90 | 0.50~1.20 | 0.20~0.60 | 0.15~0.35 | 0.50 | 0.20 | — | 0.15 | 余量 |
| 6351 | 0.40~0.80 | 0.70~1.30 | ≤0.10 | 0.40~0.80 | 0.50 | 0.20 | — | 0.20 | 余量 |

#### 7xxx系（Al-Zn-Mg-Cu系）
<!-- 来源: 第2篇机械制图 第155页 -->

| 牌号 | Zn | Mg | Cu | Cr | Mn | Fe(≤) | Si(≤) | Ti(≤) | Al |
|:----:|:--:|:--:|:---:|:---:|:---:|:-----:|:-----:|:-----:|:--:|
| **7075** | 5.1~6.1 | 2.1~2.9 | 1.2~2.0 | 0.18~0.28 | ≤0.30 | 0.50 | 0.40 | 0.20 | 余量 |
| 7A04(LC4) | 5.0~7.0 | 1.8~2.8 | 1.4~2.0 | 0.10~0.25 | 0.20~0.60 | 0.50 | 0.50 | — | 余量 |
| 7A09(LC9) | 5.1~6.1 | 2.0~3.0 | 1.2~2.0 | 0.16~0.30 | ≤0.15 | 0.50 | 0.50 | — | 余量 |
| **7050** | 5.7~6.7 | 1.9~2.6 | 2.0~2.6 | ≤0.04 | ≤0.10 | 0.15 | 0.12 | 0.06 | 余量 |
| 7475 | 5.2~6.2 | 1.9~2.6 | 1.2~1.9 | 0.18~0.25 | ≤0.06 | 0.12 | 0.10 | 0.06 | 余量 |

### 2.3 变形铝合金力学性能表（典型状态）
<!-- 来源: 第2篇机械制图 第155页 -->

| 牌号 | 状态 | σ_b(MPa) | σ_s(MPa) | δ(%) | 硬度HB | 特性 |
|:----:|:----:|:--------:|:--------:|:----:|:-----:|------|
| **1060** | O | 70 | 30 | 43 | 19 | 高导电/导热、耐蚀优，软 |
| 1060 | H18 | 130 | 125 | 6 | 35 | 硬态 |
| **1100** | O | 90 | 35 | 35 | 23 | 通用纯铝 |
| 1100 | H14 | 125 | 110 | 9 | 32 | 半硬 |
| 1100 | H18 | 165 | 150 | 5 | 44 | 硬 |
| **3003** | O | 110 | 40 | 30 | 28 | Al-Mn，成形好 |
| 3003 | H14 | 150 | 145 | 8 | 40 | 半硬 |
| 3003 | H18 | 200 | 185 | 4 | 55 | 硬 |
| **3004** | O | 180 | 70 | 20 | — | 制罐料 |
| 3004 | H38 | 260 | 230 | 4 | — | 硬 |
| **5052** | O | 195 | 90 | 25 | 47 | Al-Mg通用 |
| 5052 | H32 | 230 | 180 | 12 | 60 | — |
| 5052 | H38 | 290 | 260 | 7 | 85 | — |
| **5083** | O | 290 | 150 | 22 | — | 高Mg，耐蚀优 |
| 5083 | H32 | 320 | 230 | 16 | — | — |
| 5083 | H112 | 275 | 130 | 12 | — | — |
| **5A02(LF2)** | O | 190 | 80 | 23 | 45 | 耐蚀、焊接好 |
| 5A02 | HX8 | 280 | 220 | 4 | 72 | — |
| **5A05(LF5)** | O | 280 | 150 | 20 | 70 | 高Mg合金 |
| 5A05 | HX8 | 380 | 300 | 5 | 100 | — |
| **6061** | T6 | 310 | 275 | 12 | 95 | 综合性能优 |
| 6061 | T651 | 325 | 290 | 12 | 100 | 去应力 |
| 6061 | O | 125 | 55 | 25 | 30 | 退火 |
| **6063** | T5 | 205 | 175 | 10 | 70 | 挤压型材 |
| 6063 | T6 | 240 | 215 | 9 | 80 | — |
| 6063 | O | 90 | 50 | — | 25 | 退火 |
| **6082** | T6 | 340 | 310 | 10 | 100 | 结构用 |
| 6082 | T5 | 310 | 260 | 10 | 95 | — |
| **2017** | O | 180 | 70 | 22 | 45 | Al-Cu-Mg |
| 2017 | T4 | 395 | 250 | 15 | 105 | 固溶+自然时效 |
| **2024** | O | 190 | 75 | 20 | 47 | Al-Cu-Mg |
| 2024 | T3 | 470 | 325 | 17 | 120 | 固溶+冷作+自然时效 |
| 2024 | T4 | 450 | 290 | 18 | 115 | — |
| 2024 | T6 | 475 | 370 | 9 | 130 | — |
| **2A12(LY12)** | T4 | 430 | 285 | 13 | 105 | 航空蒙皮 |
| 2A12 | T6 | 470 | 370 | 7 | 125 | — |
| **2A70(LD7)** | T6 | 385 | 330 | 10 | 110 | 耐热200~250°C |
| 2219 | T6 | 400 | 290 | 10 | — | 耐热、可焊 |
| **7075** | O | 230 | 105 | 17 | 60 | 超高强 |
| 7075 | T6 | 570 | 505 | 11 | 150 | 超高强 |
| 7075 | T73 | 505 | 435 | 13 | 135 | 过时效，抗应力腐蚀 |
| 7A04(LC4) | T6 | 530 | 400 | 8 | — | 航空高强 |
| 7A04 | T73 | 500 | 420 | 7 | — | — |
| **7050** | T7451 | 510 | 455 | 10 | 135 | 厚板抗应力腐蚀优 |

### 2.4 变形铝合金物理性能
<!-- 来源: 第1篇 第3页 [前言] -->

| 牌号 | 密度(g/cm³) | 弹性模量E(GPa) | 热导率W/(m·K)(25°C) | 热膨胀系数10⁻⁶/°C(20~100°C) | 电阻率μΩ·cm | 熔点范围(°C) |
|:----:|:---------:|:-------------:|:------------------:|:-------------------------:|:----------:|:----------:|
| 1060 | 2.70 | 69 | 234 | 23.6 | 2.82 | 646~657 |
| 1100 | 2.71 | 69 | 222 | 23.6 | 2.92 | 643~657 |
| 3003 | 2.73 | 69 | 193 | 23.2 | 3.40 | 643~654 |
| 3004 | 2.72 | 69 | 163 | 23.9 | 3.95 | 638~652 |
| 5052 | 2.68 | 70 | 138 | 23.8 | 4.28 | 607~649 |
| 5083 | 2.66 | 71 | 120 | 24.2 | 4.85 | 580~640 |
| 6061-T6 | 2.70 | 69 | 167 | 23.6 | 3.80 | 582~651 |
| 6063-T5 | 2.69 | 69 | 201 | 23.4 | 3.30 | 616~654 |
| 6082 | 2.70 | 69 | 180 | 23.4 | 3.60 | 580~650 |
| 2017 | 2.79 | 72 | 134 | 23.6 | 4.30 | 513~640 |
| 2024-T4 | 2.77 | 73 | 121 | 23.2 | 4.50 | 500~638 |
| 2219 | 2.84 | 73 | 130 | 22.3 | 4.30 | 543~643 |
| 7075-T6 | 2.80 | 72 | 130 | 23.6 | 4.80 | 475~635 |
| 7050 | 2.83 | 72 | 157 | 23.5 | 4.10 | 490~630 |

### 2.5 变形铝合金特性与典型用途
<!-- 来源: 第2篇机械制图 第155页 -->

| 牌号 | 特点 | 耐蚀性 | 焊接性 | 切削性 | 典型用途 |
|:----:|------|:-----:|:-----:|:------:|---------|
| **1060** | 导电率≥61%IACS，导热好 | 优 | 优 | 差 | 电气导体、铝箔、设备配管、电容器 |
| **1100** | 一般工业纯铝，加工性好 | 优 | 优 | 差 | 化工设备、食品罐、铭牌、铝箔 |
| **3003** | 耐蚀、成形好，比纯铝强度高20% | 优 | 优 | 可 | 水箱、热交换器、防腐容器 |
| **3004** | 比3003强度高30%，制罐用 | 优 | 优 | 可 | 饮料罐体、屋顶板、幕墙 |
| **5052** | 中等强度Mg合金，耐海水好 | 优 | 优 | 可 | 船舶零件、油箱、压力容器、汽车蒙皮 |
| **5083** | **高Mg合金**，耐蚀/强度好 | 极优 | 优 | 好 | 船舶结构、LNG储罐、装甲板、深冲件 |
| **5A05(LF5)** | 高Mg，耐蚀，焊接性好 | 优 | 优 | — | 焊接油箱、船舶管道 |
| **5A06(LF6)** | 更高Mg含量，超强耐蚀 | 极优 | 优 | — | 耐蚀容器、深海设备 |
| **6061** | **综合性能最佳**，热处理强化 | 好 | 好 | 好 | **机械结构件**、车架、精密加工件 |
| **6063** | 挤压性最好，表面光泽好 | 好 | 好 | 好 | **建筑铝型材**、门窗框架、散热器 |
| **6082** | 强度高于6061，结构用 | 好 | 好 | 好 | 桥梁结构、塔吊、卡车车架 |
| **2017** | 强度中等，可时效强化（铆钉） | 差 | 差 | 好 | 铆钉、飞机结构件 |
| **2024** | **高强度**Al-Cu合金 | 差 | 可 | 好 | 飞机蒙皮、翼肋、机翼结构 |
| **2A12(LY12)** | 同2024，航空结构主力 | 差 | 可 | 好 | 航空零部件、航天结构件 |
| **2A70(LD7)** | 耐热铝合金（200~250°C长期） | 差 | 可 | 好 | 航空发动机活塞、压气机叶轮 |
| **2219** | 耐热、深低温性能好、可焊 | 好 | 优 | 好 | 火箭燃料储箱、低温容器 |
| **7075** | **超高强度**，比强度最高 | 差(需保护) | 差 | 好 | 飞机结构、模具、人工关节 |
| **7050** | 厚截面抗应力腐蚀好 | 较好 | 差 | 好 | 航空厚板、锻件、大型结构 |
| **7A04(LC4)** | 超高强度，同7075 | 差 | 差 | 好 | 重型飞机结构件 |

---

## 3. 铜及铜合金完整参数表
<!-- 来源: 第2篇机械制图 第155页 -->

### 3.1 牌号含义说明
<!-- 来源: 第2篇机械制图 第155页 -->

| 牌号 | 含义 |
|:----:|------|
| T1/T2/T3 | "T"=铜，1/2/3级别（纯度递减） |
| H62/H68/H70 | "H"=黄铜，数字=含Cu量百分数 |
| HPb59-1 | "Pb"=含铅黄铜，59=Cu~59%，1=Pb~1% |
| HSn62-1 | "Sn"=含锡黄铜，62=Cu~62%，1=Sn~1% |
| QSn6.5-0.4 | "Q"=青铜，"Sn"=锡青铜，6.5=Sn~6.5%，0.4=P~0.4% |
| QAl9-4 | "Al"=铝青铜，9=Al~9%，4=Fe~4% |
| QBe2 | "Be"=铍青铜，2=Be~2% |
| B30 | "B"=白铜，30=Ni~30% |
| BMn40-1.5 | "Mn"=锰白铜，40=Ni~40%，1.5=Mn~1.5% |

### 3.2 纯铜（紫铜）完整参数表
<!-- 来源: 第2篇机械制图 第155页 -->

#### 3.2.1 纯铜化学成分（GB/T 5231-2012, %）
<!-- 来源: 第2篇机械制图 第155页 -->

| 牌号 | Cu+Ag(≥) | Bi(≤) | Sb(≤) | As(≤) | Fe(≤) | Ni(≤) | Pb(≤) | Sn(≤) | S(≤) | O(≤) | P(≤) | Zn(≤) | 杂质总和(≤) |
|:----:|:--------:|:-----:|:-----:|:-----:|:-----:|:-----:|:-----:|:-----:|:----:|:----:|:----:|:-----:|:---------:|
| T1 | 99.95 | 0.001 | 0.002 | 0.002 | 0.005 | 0.002 | 0.003 | 0.002 | 0.005 | 0.02 | 0.001 | 0.005 | 0.05 |
| T2 | 99.90 | 0.001 | 0.002 | 0.002 | 0.005 | 0.005 | 0.005 | 0.002 | 0.005 | 0.06 | — | 0.005 | 0.10 |
| T3 | 99.70 | 0.002 | 0.005 | 0.01 | 0.05 | 0.02 | 0.01 | 0.05 | 0.01 | 0.10 | — | — | 0.30 |

#### 3.2.2 纯铜力学与物理性能
<!-- 来源: 第1篇 第3页 [前言] -->

| 牌号 | 状态 | σ_b(MPa) | δ(%) | 硬度HB | 导电率(%IACS)≥ | 热导率W/(m·K) | 密度(g/cm³) | 弹性模量E(GPa) |
|:----:|:----:|:--------:|:----:|:------:|:------------:|:------------:|:----------:|:-------------:|
| T1 | 软(M) | ≥200 | ≥40 | ≥45 | 101 | 391 | 8.94 | 128 |
| T1 | 硬(Y) | ≥350 | ≥4 | ≥90 | 97 | — | 8.94 | — |
| T2 | 软(M) | ≥200 | ≥38 | ≥45 | 100 | 385 | 8.92 | 128 |
| T2 | 硬(Y) | ≥340 | ≥3 | ≥85 | 97 | — | 8.92 | — |
| T3 | 软(M) | ≥195 | ≥35 | ≥40 | 98 | 377 | 8.89 | 128 |
| T3 | 硬(Y) | ≥330 | ≥3 | ≥80 | 95 | — | 8.89 | — |

> 导电率以IACS（国际退火铜标准）为参照，100%IACS=58.0MS/m

### 3.3 黄铜完整参数表
<!-- 来源: 第2篇机械制图 第155页 -->

#### 3.3.1 普通黄铜化学成分（GB/T 5231-2012, %）
<!-- 来源: 第2篇机械制图 第277页 -->

| 牌号 | Cu | Fe(≤) | Pb(≤) | Ni(≤) | Zn | 杂质总和(≤) |
|:----:|:--:|:-----:|:-----:|:-----:|:--:|:---------:|
| **H62** | 60.5~63.5 | 0.15 | 0.08 | — | 余量 | 0.50 |
| **H65** | 63.5~66.5 | 0.10 | 0.08 | — | 余量 | 0.45 |
| **H68** | 67.0~70.0 | 0.10 | 0.08 | — | 余量 | 0.45 |
| **H70** | 68.5~71.5 | 0.10 | 0.08 | — | 余量 | 0.45 |
| H80 | 79.0~81.0 | 0.10 | 0.08 | — | 余量 | 0.45 |
| **H90** | 88.0~91.0 | 0.10 | 0.08 | — | 余量 | 0.45 |
| H96 | 95.0~97.0 | 0.10 | 0.08 | — | 余量 | 0.40 |

#### 3.3.2 特殊黄铜化学成分
<!-- 来源: 第2篇机械制图 第277页 -->

| 牌号 | Cu | Zn | 添加元素 | 其他(≤) |
|:----:|:--:|:--:|:--------:|:-------:|
| **HPb59-1** | 57.0~60.0 | 余量 | Pb 0.8~1.5 | Fe≤0.5 |
| HPb63-3 | 62.0~65.0 | 余量 | Pb 2.4~3.0 | Fe≤0.35 |
| **HPb60-1** | 59.0~62.0 | 余量 | Pb 0.6~1.2 | Fe≤0.5 |
| HSn62-1 | 61.0~63.0 | 余量 | Sn 0.7~1.1 | Fe≤0.10 |
| HMn58-2 | 57.0~60.0 | 余量 | Mn 1.0~2.0 | Fe≤0.50 |
| HFe59-1-1 | 57.0~60.0 | 余量 | Fe 0.6~1.2, Mn 0.5~0.8, Sn 0.3~0.7 | — |
| HAl77-2 | 76.0~79.0 | 余量 | Al 1.8~2.6 | Fe≤0.06 |
| HSi80-3 | 79.0~81.0 | 余量 | Si 2.5~4.0 | Fe≤0.6 |
| HNi65-5 | 64.0~67.0 | 余量 | Ni 5.0~6.5 | Fe≤0.15 |

#### 3.3.3 黄铜力学性能表
<!-- 来源: 第2篇机械制图 第155页 -->

| 牌号 | 状态 | σ_b(MPa) | δ(%)≥ | 硬度HB | 特性 |
|:----:|:----:|:--------:|:-----:|:------:|------|
| **H62** | 软(M) | 300~360 | ≥40 | 60~75 | α+β黄铜，强度高 |
| H62 | 硬(Y) | 400~500 | ≥5 | 100~120 | 弹簧、垫圈、螺钉 |
| H62 | 特硬(TY) | 550~600 | — | 140~160 | 高强度件 |
| H65 | 软(M) | 290~330 | ≥40 | 55~70 | 介于62/68 |
| H65 | 1/2硬(Y2) | 350~400 | ≥20 | 75~95 | 五金冲压 |
| **H68** | 软(M) | 290~350 | ≥42 | 50~65 | **α黄铜**，塑性好 |
| H68 | 1/2硬(Y2) | 350~420 | ≥18 | 85~105 | 深冲件 |
| H68 | 硬(Y) | 440~500 | ≥5 | 110~135 | 弹簧 |
| **H70** | 软(M) | 290~340 | ≥42 | 48~60 | 同H68 |
| H70 | 1/2硬(Y2) | 340~400 | ≥18 | 80~100 | 弹壳（弹壳黄铜） |
| H80 | 软(M) | 260~320 | ≥45 | 45~60 | 金色外观 |
| **H90** | 软(M) | 240~300 | ≥45 | 40~55 | 金黄色，装饰 |
| H90 | 硬(Y) | 350~420 | ≥5 | 80~100 | — |
| **HPb59-1** | 软(M) | 350~420 | ≥25 | 75~90 | **易切削黄铜** |
| HPb59-1 | 硬(Y) | 460~530 | ≥5 | 120~140 | 高速切削 |
| HPb63-3 | 硬(Y) | 480~540 | ≥3 | 130~150 | 高铅易切 |
| HSn62-1 | 硬(Y) | 400~500 | ≥5 | 100~130 | 耐海水腐蚀 |

#### 3.3.4 黄铜物理性能
<!-- 来源: 第2篇机械制图 第155页 -->

| 牌号 | 密度(g/cm³) | 弹性模量E(GPa) | 热导率W/(m·K)(25°C) | 热膨胀系数10⁻⁶/°C(20~300°C) | 电阻率μΩ·cm | 液相线(°C) |
|:----:|:---------:|:-------------:|:------------------:|:-------------------------:|:----------:|:--------:|
| H62 | 8.43 | 98 | 118 | 20.6 | 6.2 | 905 |
| H65 | 8.44 | 100 | 115 | 20.5 | 6.5 | 915 |
| H68 | 8.46 | 105 | 116 | 19.9 | 6.6 | 930 |
| H70 | 8.46 | 106 | 117 | 19.8 | 6.7 | 935 |
| H80 | 8.66 | 106 | 140 | 19.1 | 5.2 | 970 |
| H90 | 8.78 | 108 | 184 | 18.6 | 4.0 | 1045 |
| HPb59-1 | 8.50 | 89 | 104 | 20.9 | 6.6 | 885 |

#### 3.3.5 黄铜耐腐蚀特性
<!-- 来源: 第2篇机械制图 第155页 -->

| 牌号 | 大气 | 淡水 | 海水 | 弱酸 | 碱性溶液 | 脱锌腐蚀倾向 |
|:----:|:---:|:----:|:----:|:----:|:-------:|:----------:|
| H62 | 好 | 好 | 可 | 可 | 好 | 有（α+β相） |
| H68 | 好 | 好 | 可 | 较好 | 好 | 轻微 |
| H70 | 好 | 好 | 可 | 较好 | 好 | 轻微 |
| H80 | 优 | 好 | 好 | 好 | 好 | 很小 |
| H90 | 优 | 好 | 好 | 好 | 好 | 很小 |
| HSn62-1 | 好 | 好 | **好** | — | — | 小（Sn抑制脱锌） |

### 3.4 青铜完整参数表
<!-- 来源: 第2篇机械制图 第155页 -->

#### 3.4.1 锡青铜化学成分（GB/T 5231-2012, %）
<!-- 来源: 第2篇机械制图 第155页 -->

| 牌号 | Sn | P | Zn | Pb | Fe(≤) | Cu | 其他 |
|:----:|:--:|:--:|:---:|:---:|:-----:|:--:|:----:|
| **QSn6.5-0.4** | 6.0~7.0 | 0.26~0.40 | ≤0.30 | ≤0.02 | 0.05 | 余量 | — |
| QSn6.5-0.1 | 6.0~7.0 | 0.10~0.25 | ≤0.30 | ≤0.02 | 0.05 | 余量 | — |
| **QSn4-3** | 3.5~4.5 | — | 2.7~3.3 | ≤0.02 | 0.05 | 余量 | — |
| QSn4-0.3 | 3.5~4.5 | 0.20~0.40 | ≤0.30 | ≤0.02 | 0.05 | 余量 | — |
| QSn7-0.2 | 6.0~8.0 | 0.10~0.25 | ≤0.30 | ≤0.02 | 0.05 | 余量 | — |
| QSn8-0.3 | 7.5~8.5 | 0.20~0.40 | — | — | — | 余量 | — |

#### 3.4.2 铝青铜化学成分
<!-- 来源: 第2篇机械制图 第155页 -->

| 牌号 | Al | Fe | Ni | Mn | Cu |
|:----:|:--:|:---:|:---:|:---:|:--:|
| **QAl9-4** | 8.0~10.0 | 2.0~4.0 | — | ≤0.5 | 余量 |
| **QAl10-4-4** | 9.5~11.0 | 3.5~5.5 | 3.5~5.5 | ≤0.3 | 余量 |
| QAl9-2 | 8.0~10.0 | — | — | 1.0~2.0 | 余量 |
| QAl7 | 6.0~8.0 | ≤0.5 | — | — | 余量 |
| QAl10-3-1.5 | 8.5~10.0 | 2.0~4.0 | — | 1.0~2.0 | 余量 |

#### 3.4.3 铍青铜化学成分
<!-- 来源: 第2篇机械制图 第155页 -->

| 牌号 | Be | Ni(Co) | Ti(≤) | Si(≤) | Fe(≤) | Cu |
|:----:|:--:|:------:|:-----:|:-----:|:-----:|:--:|
| **QBe2** | 1.80~2.10 | Ni 0.20~0.50 | 0.10 | 0.15 | 0.15 | 余量 |
| QBe1.7 | 1.55~1.80 | Ni 0.20~0.40 | 0.10 | 0.15 | 0.15 | 余量 |
| QBe1.9 | 1.85~2.10 | Ni 0.20~0.40 | 0.10 | 0.15 | 0.15 | 余量 |
| QBe0.6-2.5 | 0.40~0.70 | Co 2.40~2.70 | — | — | — | 余量 |

#### 3.4.4 青铜力学性能表
<!-- 来源: 第2篇机械制图 第155页 -->

| 牌号 | 状态 | σ_b(MPa) | δ(%) | 硬度HB | 特性 |
|:----:|:----:|:--------:|:----:|:------:|------|
| **QSn6.5-0.4** | 软(M) | 350~400 | ≥40 | 70~90 | 弹性好，耐磨 |
| QSn6.5-0.4 | 硬(Y) | **500~600** | **≥10** | **160~210** | 弹簧、轴承 |
| QSn6.5-0.4 | 特硬(TY) | 650~750 | ≥2 | 210~260 | 高强度 |
| **QSn4-3** | 软(M) | 310~380 | ≥38 | 60~80 | 耐磨耐蚀 |
| QSn4-3 | 硬(Y) | 420~520 | ≥8 | 130~160 | — |
| **QAl9-4** | 软(M) | 450~550 | ≥25 | **110~160** | 高强耐蚀 |
| QAl9-4 | 硬(Y) | 590~700 | ≥5 | 160~200 | 重载耐磨 |
| **QAl10-4-4** | 硬(Y) | **650~800** | ≥5 | **180~250** | 超高强度 |
| QAl10-4-4 | 淬火+回火 | 850~950 | 3~5 | 270~320 | — |
| **QBe2** | 软(M) | 400~500 | ≥30 | 80~100 | 超高弹性 |
| QBe2 | 淬火+时效 | **1100~1300** | **≥2** | **≥330(HV)** | 仪表弹簧 |
| QBe2 | 硬时效 | 1200~1400 | — | ≥370(HV) | 触点等 |
| QBe1.7 | 淬火+时效 | 1000~1150 | ≥2 | 300~340(HV) | 精密弹簧 |

#### 3.4.5 青铜物理性能
<!-- 来源: 第2篇机械制图 第155页 -->

| 牌号 | 密度(g/cm³) | 弹性模量E(GPa) | 热导率W/(m·K) | 热膨胀系数10⁻⁶/°C | 电阻率μΩ·cm |
|:----:|:---------:|:-------------:|:------------:|:---------------:|:----------:|
| QSn6.5-0.4 | 8.80 | 105 | 50 | 18.8 | 11.5 |
| QSn4-3 | 8.80 | 103 | 84 | 18.0 | 9.2 |
| QAl9-4 | 7.50 | 116 | 73 | 16.2 | 12.5 |
| QAl10-4-4 | 7.50 | 120 | 58 | 16.3 | 14.0 |
| QBe2(淬时) | 8.23 | 132 | 105 | 16.6 | 6.0~7.0 |
| QBe2(软) | 8.23 | 115 | — | 16.6 | — |

#### 3.4.6 青铜特性与典型用途
<!-- 来源: 第2篇机械制图 第155页 -->

| 牌号 | 特性 | 典型用途 |
|:----:|------|---------|
| **QSn6.5-0.4** | **最常用锡磷青铜**，弹性和耐磨性优，耐疲劳，无磁性 | 弹簧、精密仪表零件、轴承衬套、齿轮、波纹管、电刷保持器 |
| **QSn4-3** | 含Zn锡青铜，铸造性好，耐磨耐蚀 | 轴承、齿轮、阀体、化工用泵零件 |
| **QAl9-4** | 铝铁青铜，高强度，耐蚀好（优于黄铜），耐海水 | 重载轴承、蜗轮、阀座、齿轮、船舶螺旋桨 |
| **QAl10-4-4** | 铝铁镍青铜，**耐热**（400°C以下可用），超高强度 | **航空发动机零件**、高温高压耐蚀轴承、模具 |
| **QBe2** | 铍青铜，**弹性极限最高**，耐疲劳，无火花，耐蚀 | 精密弹簧（仪表弹簧、膜片）、弹性触点、防爆工具、模具 |
| QBe1.7 | 含Be略低，弹性/导电性均衡 | 精密仪器弹性元件、电气接插件 |

### 3.5 白铜参数
<!-- 来源: 第2篇机械制图 第155页 -->

| 牌号 | Ni(+Co) | Mn | Fe | Cu | σ_b(MPa) | δ(%) | 特性与用途 |
|:----:|:-------:|:--:|:--:|:--:|:--------:|:----:|-----------|
| B5 | 4.4~5.0 | — | — | 余量 | 270 | 50 | 耐蚀管材 |
| B10 | 9.0~11.0 | 0.5~1.0 | 1.0~1.5 | 余量 | 300~380 | 25 | 海水管路 |
| B19 | 18.0~20.0 | — | — | 余量 | 300 | 30 | 耐蚀结构件 |
| **B30** | 29.0~33.0 | ≤0.3 | ≤0.3 | 余量 | **380~500** | **20~30** | **海水冷凝管、船舶** |
| BMn40-1.5 | 39~41 | 1.0~2.0 | — | 余量 | 400~550 | 12~25 | 热电偶、精密电阻（康铜） |
| BZn15-20 | 13.5~16.5 | — | — | 62~65%Cu | 350~550 | 15~35 | 精密仪器（德银/锌白铜） |

---

## 4. 钛及钛合金完整参数表
<!-- 来源: 第2篇机械制图 第155页 -->

### 4.1 钛合金分类
<!-- 来源: 第2篇机械制图 第155页 -->

| 类型 | 牌号前缀 | 代表牌号 | 特点 |
|:----:|:-------:|:-------:|------|
| α型 | TA | TA1, TA2, TA3, TA7 | 耐蚀好、焊接好、不可热处理强化 |
| α+β型 | TC | **TC4** | **综合性能最好，最常用** |
| β型 | TB | TB2, TB3, TB6 | 可热处理强化，高强 |

### 4.2 钛及钛合金化学成分表（GB/T 3621-2007, %）
<!-- 来源: 第2篇机械制图 第155页 -->

| 牌号 | Ti(≥%) | Al | V | Fe(≤) | C(≤) | N(≤) | H(≤) | O(≤) | 其他元素 |
|:----:|:------:|:--:|:--:|:-----:|:----:|:----:|:----:|:----:|:--------:|
| **TA1** | 余量 | — | — | 0.20 | 0.08 | 0.03 | 0.015 | 0.18 | 单个≤0.1，总和≤0.4 |
| **TA2** | 余量 | — | — | 0.30 | 0.08 | 0.05 | 0.015 | 0.25 | — |
| **TA3** | 余量 | — | — | 0.30 | 0.08 | 0.05 | 0.015 | 0.35 | — |
| TA4 | 余量 | — | — | 0.30 | 0.10 | 0.05 | 0.015 | 0.30 | — |
| **TA7** | 余量 | 4.0~6.0 | — | 0.50 | 0.10 | 0.05 | 0.015 | 0.20 | — |
| TA9 | 余量 | — | — | 0.25 | 0.08 | 0.03 | 0.015 | 0.15 | Pd 0.12~0.25 |
| TA10 | 余量 | — | — | 0.30 | 0.08 | 0.03 | 0.015 | 0.25 | Ni 0.35~0.55, Mo 0.25~0.35 |
| **TC4** | 余量 | 5.5~6.75 | 3.5~4.5 | 0.30 | 0.08 | 0.05 | 0.015 | 0.20 | — |
| TC6 | 余量 | 5.5~7.0 | — | 0.40 | 0.10 | 0.05 | 0.015 | 0.20 | Mo 2.0~3.0, Cr 0.8~2.3 |
| TC11 | 余量 | 5.8~7.0 | — | 0.30 | 0.10 | 0.05 | 0.012 | 0.15 | Mo 2.8~3.8, Zr 0.8~2.0 |
| **TB2** | 余量 | 3.0~4.0 | 4.5~5.5 | 0.30 | 0.08 | 0.04 | 0.015 | 0.15 | Mo 4.5~5.5, Cr 4.5~5.5 |
| TB3 | 余量 | 2.7~3.7 | 7.5~8.5 | 0.30 | 0.08 | 0.04 | 0.015 | 0.15 | Mo 4.7~5.7, Cr 9.0~11.0 |
| TB6 | 余量 | 2.6~3.4 | 9.0~11.0 | 0.30 | 0.08 | 0.04 | 0.015 | 0.15 | Mo 1.8~2.4, Fe 1.6~2.4 |

### 4.3 钛及钛合金力学性能表
<!-- 来源: 第2篇机械制图 第155页 -->

| 牌号 | 热处理/状态 | σ_b(MPa)≥ | σ_s(MPa)≥ | δ(%)≥ | ψ(%)≥ | AKV(J)≥ | 硬度HB | 弹性模量E(GPa) |
|:----:|:---------:|:--------:|:--------:|:-----:|:-----:|:-------:|:------:|:------------:|
| **TA1** | 退火(M) | 370 | 275 | 24 | 40 | — | — | 106 |
| **TA2** | 退火(M) | 440 | 325 | 20 | 40 | — | — | 108 |
| **TA3** | 退火(M) | 540 | 410 | 18 | 35 | — | — | 108 |
| TA4 | 退火(M) | 580 | 470 | 20 | 40 | — | — | 110 |
| **TA7** | 退火(M) | 785 | 685 | 12 | 30 | — | — | 110 |
| TA9 | 退火(M) | 370 | 275 | 18 | — | — | — | 106 |
| **TC4** | 退火(M) | **895** | **825** | **10** | **25** | **40** | **320~360** | **110** |
| TC4 | 固溶+时效 | 1060 | 970 | 8 | 20 | — | 380~420 | — |
| TC6 | 退火 | 930 | 860 | 10 | 25 | 30 | — | 115 |
| TC11 | 退火 | 1030 | 960 | 8 | 15 | 30 | — | 118 |
| **TB2** | 固溶+时效 | **1350** | **1200** | **5** | **15** | **20** | **≥350** | **110** |
| TB3 | 固溶+时效 | 1280 | 1150 | 5 | 15 | — | — | 110 |
| TB6 | 固溶+时效(Ti-1023) | 1240 | 1100 | 6 | 15 | — | — | 108 |

### 4.4 钛及钛合金物理与耐蚀性能
<!-- 来源: 第2篇机械制图 第155页 -->

| 牌号 | 密度(g/cm³) | 热导率W/(m·K) | 膨胀系数10⁻⁶/°C(20~300°C) | 电阻率μΩ·cm | 磁性 | 耐蚀特性 |
|:----:|:---------:|:------------:|:------------------------:|:----------:|:----:|---------|
| TA1 | 4.51 | 17 | 9.0 | 47 | 无 | 耐海水、湿氯、硝酸、碱液极好 |
| TA2 | 4.51 | 17 | 9.0 | 48 | 无 | 在还原性酸中中等 |
| TA3 | 4.51 | 17 | 9.0 | 49 | 无 | 同TA1/TA2 |
| TA7 | 4.40 | 7.5 | 9.5 | 120 | 无 | 良好 |
| **TC4** | **4.43** | **6.7** | **9.2** | **170** | 无 | 良好，可阳极化 |
| TB2 | 4.83 | — | 9.6 | — | 无 | 可 |
| TB6 | 4.66 | 7.1 | 9.8 | 150 | 无 | 良好 |

### 4.5 钛合金热处理规范
<!-- 来源: 第1篇 第3页 [前言] -->

| 牌号 | 退火温度(°C) | 固溶温度(°C) | 时效温度(°C) | 时效时间(h) | 适用条件 |
|:----:|:----------:|:----------:|:----------:|:----------:|---------|
| TA1 | 680~700 | — | — | — | 完全退火 |
| TA2 | 680~700 | — | — | — | 完全退火 |
| TA3 | 650~700 | — | — | — | 完全退火 |
| TA7 | 750~850 | — | — | — | 空冷 |
| **TC4** | 730~800 | 920~960 | 480~550 | 4~8 | 水淬后时效 |
| TC6 | 800~850 | 960~980 | 530~580 | 4~6 | 水淬 |
| TC11 | 800~850 | 950~980 | 500~550 | 6 | 水淬 |
| **TB2** | 750~800 | 760~800 | 480~510 | 8~12 | 空淬/水淬 |
| TB3 | — | 760~800 | 480~520 | 8~16 | 水淬 |

### 4.6 钛及钛合金特性与典型用途
<!-- 来源: 第2篇机械制图 第155页 -->

| 牌号 | 特点 | 典型用途 |
|:----:|------|---------|
| **TA1** | 工业纯钛，**耐蚀性最好**，塑性好，强度较低 | 化工反应器、热交换器、冷凝器、海水淡化装置 |
| **TA2** | 工业纯钛，强度/塑性均衡，最常用纯钛 | 化工设备、管线、板式换热器、制盐设备 |
| **TA3** | 工业纯钛，纯钛中强度最高 | 高腐蚀工况下有一定强度要求的结构件 |
| **TA7** | α型钛合金(TC4代替品)，焊接好 | 飞机蒙皮、航天燃料储箱 |
| **TC4** | **Ti-6Al-4V，最常用钛合金**，综合性能平衡 | 航空结构（起落架、机身框架）、**医疗植入物**、叶片、人工关节、航海深潜器 |
| **TB2** | β型钛合金，**强度最高**，可时效强化 | 航空航天紧固件、弹簧、高强结构件 |
| TB6 | Ti-10V-2Fe-3Al（Ti-1023），高强β合金 | 起落架、大型锻件 |

---

## 5. 镁合金完整参数表
<!-- 来源: 第1篇 第3页 [前言] -->

### 5.1 镁合金牌号含义
<!-- 来源: 第2篇机械制图 第155页 -->

| 牌号样式 | 含义 |
|---------|------|
| ZM5 | "Z"=铸造，"M"=镁，5=合金顺序号 |
| AZ31 | "A"=Al，"Z"=Zn，31=含Al~3%，含Zn~1% |
| AZ91D | "D"=第4代高纯度压铸镁合金 |
| AM60 | A=Al，M=Mn |

### 5.2 铸造镁合金化学成分（GB/T 1177-2009, %）
<!-- 来源: 第2篇机械制图 第277页 -->

| 牌号 | Al | Zn | Mn | Si(≤) | Fe(≤) | Cu(≤) | Ni(≤) | Mg |
|:----:|:--:|:--:|:---:|:-----:|:-----:|:-----:|:-----:|:--:|
| **ZM5** | 7.5~9.0 | 0.20~0.80 | 0.15~0.50 | 0.30 | 0.05 | 0.20 | 0.01 | 余量 |
| ZM1 | — | 3.5~5.5 | — | — | — | — | — | 余量(含Zr 0.5~1.0) |
| ZM2 | — | 3.5~5.0 | — | — | — | — | — | 余量(含Zr 0.5~1.0, RE 0.75~1.75) |
| ZM3 | — | 0.20~0.70 | — | — | — | — | — | 余量(含Zr 0.4~1.0, RE 2.5~4.0) |
| ZM4 | — | 0.15~0.30 | — | — | — | — | — | 余量(含Zr 0.5~1.0, RE 2.5~4.0, Nd 0.18~0.50) |

### 5.3 变形镁合金化学成分（GB/T 5153-2016, %）
<!-- 来源: 第2篇机械制图 第277页 -->

| 牌号 | Al | Zn | Mn | Si(≤) | Cu(≤) | Ni(≤) | Fe(≤) | Ca(≤) | Mg |
|:----:|:--:|:--:|:---:|:-----:|:-----:|:-----:|:-----:|:-----:|:--:|
| **AZ31B** | 2.5~3.5 | 0.60~1.40 | 0.20~1.00 | 0.10 | 0.05 | 0.005 | 0.005 | 0.04 | 余量 |
| AZ61A | 5.5~6.5 | 0.50~1.50 | 0.15~0.50 | 0.10 | 0.05 | 0.005 | 0.005 | — | 余量 |
| AZ80A | 7.8~9.2 | 0.20~0.80 | 0.12~0.50 | 0.10 | 0.05 | 0.005 | 0.005 | — | 余量 |
| **AZ91D** | 8.5~9.5 | 0.45~0.90 | 0.17~0.40 | 0.05 | 0.025 | 0.001 | 0.004 | — | 余量 |
| AM50A | 4.5~5.3 | ≤0.20 | 0.28~0.50 | 0.05 | 0.008 | 0.001 | 0.004 | — | 余量 |
| AM60B | 5.6~6.4 | ≤0.20 | 0.24~0.60 | 0.05 | 0.008 | 0.001 | 0.004 | — | 余量 |
| ZK41A | — | 3.5~4.5 | — | — | — | — | — | — | 余量(含Zr≥0.6) |
| WE43A | — | ≤0.20 | — | — | — | — | — | — | 余量(Y 3.7~4.3, Nd 2.4~4.0, Zr≥0.4) |
| **ZK61A** | — | 5.0~6.0 | — | — | — | — | — | — | 余量(含Zr 0.60~1.0) |

### 5.4 镁合金力学性能表
<!-- 来源: 第2篇机械制图 第209页 -->

| 牌号 | 产品形态/状态 | σ_b(MPa)≥ | σ_s(MPa)≥ | δ(%)≥ | 硬度HB | 弹性模量E(GPa) |
|:----:|:-----------:|:--------:|:--------:|:-----:|:------:|:------------:|
| **ZM5** | 铸态(T4) | 230 | — | 8 | 60 | 42 |
| ZM5 | 铸态(T6) | 260 | — | 3 | 80 | 42 |
| ZM1 | 铸态(T1) | 260 | — | 5 | 70 | 43 |
| ZM2 | 铸态(T1) | 200 | 135 | 3 | 60 | 42 |
| ZM3 | 铸态 | 120 | 85 | 1.5 | 50 | 41 |
| ZM4 | 铸态(T1) | 150 | — | 2 | 60 | 42 |
| **AZ31B** | 板材/挤压 | **260** | **200** | **12~15** | **55** | **45** |
| AZ31B-H24 | 半硬板 | 290 | 220 | 8 | 70 | — |
| AZ61A | 挤压 | 305 | 220 | 12 | 65 | 44 |
| AZ80A | 挤压 | 340 | 250 | 9 | 75 | 44 |
| **AZ91D** | 压铸 | **230** | **160** | **3** | **70** | **45** |
| AM50A | 压铸 | 220 | 120 | 10 | 55 | 45 |
| AM60B | 压铸 | 240 | 130 | 8 | 65 | 45 |
| **ZK61A** | 挤压 | 330 | 290 | 8 | 75 | 45 |

### 5.5 镁合金物理性能
<!-- 来源: 第2篇机械制图 第155页 -->

| 性质 | 数值 | 单位 |
|------|:----:|:----:|
| **密度** | **1.74~1.85** | g/cm³ |
| 弹性模量E | 41~45 | GPa |
| 热导率(纯Mg) | 156 | W/(m·K) |
| 热导率(AZ91D) | 72 | W/(m·K) |
| 热膨胀系数 | 25.0~26.5 | 10⁻⁶/°C |
| 熔点(纯Mg) | 650 | °C |
| 熔点(AZ91D) | 425~595 | °C |
| 电阻率(AZ91D) | 14 | μΩ·cm |
| 阻尼容量(Q⁻¹) | 10⁻²~10⁻¹ | 为钢的50~100倍 |

### 5.6 镁合金特性与典型用途
<!-- 来源: 第2篇机械制图 第155页 -->

| 牌号 | 特点 | 典型用途 |
|:----:|------|---------|
| **ZM5** | 铸造性能好，综合力学性能优，最常用铸造镁合金 | 飞机发动机机匣、壳体、轮毂、汽车变速箱壳 |
| ZM1 | 强度高、塑性好（铸造Mg-Zn-Zr）无应力腐蚀 | 高强度结构件（飞机轮毂） |
| ZM2 | 耐热铸造镁合金（200°C以下） | 发动机前机匣、增压器壳 |
| **AZ31B** | **最常用变形镁合金**，强度中等可焊，加工性好 | 笔记本外壳、手机壳、汽车座椅、铝代件 |
| AZ80A | 高强度变形镁合金，可热处理 | 挤压型材、锻件、汽车轮毂 |
| **AZ91D** | **最常用压铸镁合金**，高纯度（Fe<0.004%），**耐蚀好** | 汽车仪表板、转向部件、变速箱壳体、电子壳体 |
| AM60B | 延伸率高（8%），吸能性好 | 汽车方向盘骨架、座椅骨架、门内板 |
| ZK61A | 高强度（可HRC42），时效强化 | 航空航天齿轮箱、支架 |
| AM50A | 比AZ91D延性好 | 安全要求的汽车件、方向盘、座椅 |
| WE43A | 耐热（300°C以下）、耐腐蚀 | 高性能航空发动机壳体、赛车零件 |

---

## 6. 轴承合金（巴氏合金）完整参数表
<!-- 来源: 第2篇机械制图 第86页 -->

### 6.1 轴承合金分类说明
<!-- 来源: 第1篇一般设计资料 第27页 -->

| 类型 | 特点 | 牌号前缀 |
|:----:|------|:-------:|
| 锡基巴氏合金 | 减摩性最好、嵌藏性好、耐蚀 | ZChSn |
| 铅基巴氏合金 | 成本低、承压低 | ZChPb |
| 铜基轴承合金 | 承载大、耐高温 | ZCu |

### 6.2 轴承合金化学成分表（GB/T 1174-1992, %）
<!-- 来源: 第2篇机械制图 第155页 -->

#### 锡基轴承合金
<!-- 来源: 第1篇 第6页 [前言] -->

| 牌号 | Sb | Cu | Pb(≤) | Fe(≤) | As(≤) | Bi(≤) | Zn(≤) | Al(≤) | Sn |
|:----:|:--:|:--:|:-----:|:-----:|:-----:|:-----:|:-----:|:-----:|:--:|
| **ZChSnSb11-6** | 10.0~12.0 | 5.5~6.5 | 0.35 | 0.10 | 0.05 | 0.05 | 0.01 | 0.01 | 余量 |
| ZChSnSb8-4 | 7.0~8.0 | 3.0~4.0 | 0.35 | 0.10 | 0.05 | 0.05 | 0.01 | 0.01 | 余量 |
| ZChSnSb4-4 | 4.0~5.0 | 4.0~5.0 | 0.35 | 0.08 | 0.05 | 0.05 | 0.01 | 0.01 | 余量 |
| ZChSnSb12-4-10 | 11.0~13.0 | 2.5~5.0 | 9.0~11.0 | 0.08 | — | — | — | 0.01 | 余量 |
| ZChSnSb8-8 | 7.5~8.5 | 7.5~8.5 | 0.35 | 0.10 | — | — | 0.01 | — | 余量 |

#### 铅基轴承合金
<!-- 来源: 第1篇 第6页 [前言] -->

| 牌号 | Sb | Cu | Sn | Pb | Cd | Ni(≤) | Fe(≤) |
|:----:|:--:|:--:|:--:|:--:|:--:|:-----:|:-----:|
| **ZChPbSb16-16-2** | 15.0~17.0 | 1.5~2.0 | 15.0~17.0 | 余量 | — | — | 0.10 |
| **ZChPbSb15-10-2** | 14.0~16.0 | 1.5~2.0 | 9.0~11.0 | 余量 | — | — | 0.10 |
| ZChPbSb15-5-3 | 14.0~16.0 | 0.5~1.0 | 5.0~6.0 | 余量 | 2.5~3.5 | — | 0.10 |
| ZChPbSb14-5 | 14.0~15.5 | 0.5~1.0 | 4.0~5.5 | 余量 | — | — | 0.10 |
| ZChPbSb10-6 | 9.0~11.0 | — | 5.0~7.0 | 余量 | — | 0.3 | 0.10 |

#### 铜基轴承合金
<!-- 来源: 第2篇机械制图 第155页 -->

| 牌号 | Cu | Sn | P | Al | Fe | Ni | Zn | Pb(≤) | Mn |
|:----:|:--:|:--:|:---:|:---:|:---:|:---:|:---:|:-----:|:--:|
| **ZCuSn10P1** | 余量 | 9.0~11.5 | 0.50~1.0 | — | ≤0.2 | ≤0.1 | ≤0.3 | 0.25 | — |
| ZCuSn10Pb5 | 余量 | 9.0~11.0 | — | — | 0.25 | 0.10 | — | 4.0~6.0 | — |
| ZCuSn5Pb5Zn5 | 余量 | 4.0~6.0 | — | — | 0.3 | 2.5 | 4.0~6.0 | 4.0~6.0 | — |
| **ZCuAl10Fe3** | 余量 | — | — | 8.0~11.0 | 2.0~4.0 | ≤3.0 | ≤0.4 | 0.3 | ≤1.0 |
| ZCuAl10Fe5Ni5 | 余量 | — | — | 8.5~11.5 | 3.5~5.5 | 4.0~6.0 | — | — | — |

### 6.3 轴承合金力学与物理性能表
<!-- 来源: 第2篇机械制图 第155页 -->

| 牌号 | σ_b(MPa) | σ_s(MPa) | δ(%) | 硬度HB | 熔点(°C) | 弹性模量E(GPa) | 密度(g/cm³) | 热膨胀系数10⁻⁶/°C |
|:----:|:--------:|:--------:|:----:|:------:|:-------:|:------------:|:----------:|:--------------:|
| **ZChSnSb11-6** | 90 | — | 6 | **27~30** | 240~370 | 51 | 7.38 | 23.0 |
| ZChSnSb8-4 | 80 | — | 10 | 24~28 | 238~365 | — | 7.30 | 23.5 |
| ZChSnSb4-4 | 70 | — | 12 | 20~24 | 238~350 | — | 7.20 | 23.7 |
| **ZChPbSb16-16-2** | 76 | — | 2 | **24~28** | 240~280 | 29 | 9.29 | 25.0 |
| ZChPbSb15-10-2 | 68 | — | 2.5 | 20~24 | 240~280 | — | 9.20 | 25.6 |
| ZChPbSb10-6 | 66 | — | 3 | 16~20 | 245~265 | — | 10.10 | 24.0 |
| **ZCuSn10P1** | **250~350** | **180** | **3~8** | **80~110** | 1020 | **90** | **8.76** | 18.5 |
| ZCuSn5Pb5Zn5 | 200~280 | 130 | 10~18 | 65~85 | 980 | 85 | 8.70 | 18.0 |
| **ZCuAl10Fe3** | **490~590** | **200** | **10~18** | **110~150** | 1075 | **110** | **7.50** | 16.5 |

### 6.4 轴承合金特性与用途
<!-- 来源: 第3篇常用机械工程材料 第242页 -->

| 牌号 | 类型 | 允许载荷(MPa) | 允许温度(°C) | 轴颈硬度要求 | 特性 | 典型用途 |
|:----:|:----:|:-----------:|:-----------:|:----------:|------|---------|
| **ZChSnSb11-6** | **锡基(最常用)** | **≤20~25** | **≤110** | 需软轴颈 | 减摩性最好，磨合性好，嵌藏性好，导热好 | **高速重载轴承**（汽轮机、发电机、内燃机主轴瓦） |
| ZChSnSb8-4 | 锡基 | ≤16~20 | ≤110 | 需软轴颈 | 嵌藏性更好，强度略低 | 一般高速轴承 |
| ZChSnSb4-4 | 锡基 | ≤12~16 | ≤110 | 需软轴颈 | 塑性好 | 冲击载荷轻轴承 |
| **ZChPbSb16-16-2** | **铅基(最常用)** | **≤12~15** | **≤100** | 需软轴颈 | 成本低，耐疲劳性低于锡基 | 中低速轴承（汽车曲轴、电动机） |
| ZChPbSb15-10-2 | 铅基 | ≤10~12 | ≤100 | 需软轴颈 | 成本低 | 农机、压缩机轴承 |
| **ZCuSn10P1** | **铜基(高强度)** | **≤25~30** | **≤280** | **硬轴颈** | 承载大，耐热，耐磨性好 | **重载低速轴承**（轧机轴承、钢水包、大齿轮） |
| ZCuSn5Pb5Zn5 | 铜基 | ≤20~25 | ≤250 | 硬轴颈 | 综合性能好（5-5-5青铜） | 一般重载轴承 |
| **ZCuAl10Fe3** | **铝青铜(超高强)** | **≤30~40** | **≤300** | 硬轴颈 | 超高承载，耐蚀，耐热 | 重载涡轮、蜗杆、高耐蚀轴承 |

---

## 7. 复合材料完整性能表
<!-- 来源: 第2篇机械制图 第155页 -->

### 7.1 玻璃纤维增强塑料（玻璃钢）性能表
<!-- 来源: 第3篇常用机械工程材料 第460页 -->

#### 7.1.1 玻璃钢分类
<!-- 来源: 第2篇机械制图 第155页 -->

| 类型 | 增强材料 | 基体树脂 | 特点 |
|:----:|---------|---------|------|
| GFRP-UP | 无碱/中碱玻璃纤维 | 不饱和聚酯树脂 | 通用型，成本低 |
| GFRP-EP | 无碱玻璃纤维 | 环氧树脂 | 力学性能优 |
| GFRP-VE | 无碱玻璃纤维 | 乙烯基酯树脂 | 耐腐蚀优 |
| GFRP-PF | 无碱玻璃纤维 | 酚醛树脂 | 耐热、阻燃 |
| SMC/BMC | 短切玻璃纤维毡/SMC | 不饱和聚酯 | 模压成型 |

#### 7.1.2 玻璃钢力学性能表
<!-- 来源: 第2篇机械制图 第209页 -->

| 类型 | 玻璃纤维含量wt% | 密度g/cm³ | σ_b(拉伸)(MPa) | σ_b(弯曲)(MPa) | σ_b(压缩)(MPa) | E(拉伸)(GPa) | 剪切强度(MPa) | δ(%) | 泊松比 |
|:----:|:--------------:|:--------:|:-------------:|:-------------:|:-------------:|:----------:|:------------:|:----:|:----:|
| GFRP-UP(手糊) | 30~40 | 1.5~1.6 | 100~160 | 150~250 | 130~200 | 6~10 | 12~18 | 1.0~2.5 | 0.28 |
| GFRP-UP(模压) | 40~55 | 1.6~1.8 | 200~300 | 250~400 | 200~280 | 10~18 | 15~25 | 0.8~1.5 | 0.30 |
| GFRP-UP(缠绕) | 55~70 | 1.7~2.0 | 400~700 | 350~500 | 250~350 | 20~35 | 20~35 | 1.5~3.0 | 0.25 |
| **GFRP-EP(手糊)** | **35~45** | **1.6~1.7** | **250~350** | **350~450** | **250~350** | **15~20** | **20~30** | **1.5~3.0** | **0.28** |
| **GFRP-EP(缠绕)** | **60~70** | **1.8~2.0** | **500~800** | **450~600** | **300~400** | **25~40** | **25~40** | **2.0~3.5** | **0.25** |
| GFRP-PF(压塑) | 40~50 | 1.65~1.85 | 100~180 | 150~250 | 150~200 | 7~12 | 10~18 | 0.3~0.8 | 0.26 |
| SMC(高强度) | 25~30 | 1.75~1.95 | 80~120 | 180~250 | 160~220 | 10~14 | 8~13 | 1.0~2.0 | 0.30 |
| BMC | 15~25 | 1.80~2.00 | 40~70 | 80~130 | 100~150 | 8~12 | 6~10 | 0.3~0.5 | 0.28 |
| **拉挤型材GFRP** | **50~65** | **1.70~1.90** | **400~600** | **350~550** | **250~350** | **22~35** | **18~30** | **1.2~2.5** | **0.28** |

#### 7.1.3 玻璃钢物理性能
<!-- 来源: 第2篇机械制图 第155页 -->

| 类型 | 热导率W/(m·K) | 热膨胀系数10⁻⁶/°C | 连续使用温度°C | 体积电阻率Ω·cm | 介电强度kV/mm | 吸水性%(24h) |
|:----:|:------------:|:----------------:|:-------------:|:-------------:|:------------:|:----------:|
| GFRP-UP(手糊) | 0.25~0.50 | 18~25 | 120~140 | 10¹²~10¹⁴ | 8~14 | 0.1~0.3 |
| GFRP-UP(模压) | 0.30~0.50 | 15~22 | 120~150 | 10¹²~10¹⁴ | 12~18 | 0.05~0.2 |
| GFRP-EP(缠绕) | 0.35~0.55 | 8~15 | 150~180 | 10¹⁴~10¹⁶ | 15~22 | 0.02~0.1 |
| GFRP-PF | 0.30~0.45 | 10~20 | **180~230** | 10¹⁰~10¹² | 10~16 | 0.1~0.5 |
| SMC | 0.40~0.60 | 12~18 | 130~160 | 10¹²~10¹⁴ | 10~16 | 0.1~0.2 |

#### 7.1.4 玻璃钢耐腐蚀性（化学介质适用性）
<!-- 来源: 第2篇机械制图 第155页 -->

| 介质 | GFRP-UP | GFRP-EP | GFRP-VE | GFRP-PF |
|:----:|:-------:|:-------:|:-------:|:-------:|
| 10%HCl | 好 | 好 | 优 | 优 |
| 30%H₂SO₄ | 可~好 | 好 | 优 | 优 |
| 10%HNO₃ | 可 | 可 | 好 | 好 |
| 10%NaOH | 差 | 好 | 好 | 优 |
| 海水 | 好 | 优 | 优 | 好 |
| 有机溶剂 | 差 | 好 | 好 | 好 |
| 湿氯 | 可 | 好 | 好 | 好 |

### 7.2 碳纤维增强塑料（碳纤维复合材料）性能表
<!-- 来源: 第3篇常用机械工程材料 第500页 -->

#### 7.2.1 碳纤维规格说明
<!-- 来源: 第2篇机械制图 第155页 -->

| 规格 | 标准丝束 | 拉伸模量(GPa) | 拉伸强度(GPa) | 断裂延伸率(%) | 密度(g/cm³) |
|:----:|:-------:|:------------:|:-------------:|:-------------:|:----------:|
| T300 | 1K~12K | 230 | 3.53 | 1.5 | 1.76 |
| T400H | 3K~6K | 250 | 4.41 | 1.7 | 1.80 |
| **T700S** | **12K/24K** | **230** | **4.90** | **2.1** | **1.80** |
| T800H | 6K~12K | 294 | 5.49 | 1.9 | 1.81 |
| T1000G | 12K | 294 | 6.37 | 2.0 | 1.80 |
| M40J | 6K~12K | 377 | 4.41 | 1.2 | 1.77 |
| M50J | 6K | 475 | 4.41 | 0.9 | 1.88 |
| M60J | 3K~6K | 588 | 3.92 | 0.7 | 1.93 |
| 高模量(HM) | — | 350~500 | 2.0~3.0 | 0.5~1.0 | 1.85~1.95 |

#### 7.2.2 碳纤维增强环氧树脂(CFRP)力学性能
<!-- 来源: 第2篇机械制图 第155页 -->

| 类型 | 纤维体积含量% | 成型工艺 | 拉伸强度MPa | 拉伸模量GPa | 弯曲强度MPa | 弯曲模量GPa | 层剪强度MPa | 密度g/cm³ |
|:----:|:------------:|:-------:|:----------:|:----------:|:----------:|:----------:|:----------:|:--------:|
| **CFRP-T300/EP** | **60** | **预浸料/热压罐** | **1550~1800** | **130~140** | **1700~2000** | **120~130** | **80~100** | **1.55~1.60** |
| CFRP-T700/EP | 60 | 预浸料/热压罐 | 2200~2700 | 130~140 | 1900~2300 | 120~130 | 90~110 | 1.55~1.60 |
| CFRP-T800/EP | 60 | 预浸料/热压罐 | **2600~3100** | **155~165** | **2100~2500** | **145~155** | **90~110** | **1.57~1.62** |
| CFRP-T300/EP(平纹) | 55 | 湿法/手糊 | 650~850 | 60~70 | 800~1000 | 55~65 | 55~70 | 1.45~1.55 |
| CFRP-T700/EP(单向) | 65 | 拉挤 | 2300~2800 | 140~150 | 1800~2200 | 135~145 | 75~95 | 1.58~1.62 |
| CFRP-T700/EP(编织) | 55 | RTM | 750~950 | 55~70 | 900~1150 | 55~65 | 65~80 | 1.48~1.55 |
