Repository: nasplycc/mechanical-design-handbook

# 机械设计知识库

> 基于《机械设计手册》第六版（成大先主编，化学工业出版社，2016）
> 共5卷，8512页，结构化整理

## 目录结构

| 目录 | 内容 | 来源卷 |
|------|------|--------|
| [00_速查表](00_速查表/) | 材料性能速查、常用公式汇总、标准件选型流程 | 全卷 |
| [01_设计基础](01_设计基础/) | 单位换算、优先数系、力学公式、公差与配合 | 第1卷 |
| [02_材料工程](02_材料工程/) | 黑色金属、有色金属、非金属、热处理、表面技术 | 第1卷 |
| [03_制造工艺](03_制造工艺/) | 铸造、锻造/冲压、焊接、冷加工、装配 | 第1卷 |
| [04_零部件设计](04_零部件设计/) | 连接紧固、轴系、轴承、弹簧、润滑密封 | 第2卷 |
| [05_传动系统](05_传动系统/) | 齿轮、带链、螺旋/摩擦轮、减速器变速器 | 第3-4卷 |
| [06_流体传动](06_流体传动/) | 液压传动、液压控制、气压传动 | 第5卷 |
| [07_人机与结构](07_人机与结构/) | 人机工程、结构设计准则、机架设计 | 第1/4卷 |
| [08_标准索引](08_标准索引/) | GB/T、JB/T 标准清单与交叉引用 | 全卷 |

File: 机械设计知识库/02_材料工程/深化_钢铁材料完整牌号表.md (part 1 of 2)
# 深化_钢铁材料完整牌号表

> **来源标注：** 《机械设计手册》第六版 第1卷 第3篇《常用机械工程材料》第1章 | 原手册页码 3-1~3-80


> 来源：第1卷 第3篇 第1章  
> 标准体系：GB/T 700-2006, GB/T 699-1999, GB/T 3077-2015, GB/T 1222-2016, GB/T 18254-2016, GB/T 1220-2007, GB/T 9439-2009, GB/T 1348-2009, GB/T 11352-2009

---

## 目录

1. [碳素结构钢完整参数表](#1-碳素结构钢完整参数表)
2. [优质碳素结构钢完整参数表](#2-优质碳素结构钢完整参数表)
3. [合金结构钢完整参数表](#3-合金结构钢完整参数表)
4. [弹簧钢完整参数表](#4-弹簧钢完整参数表)
5. [轴承钢完整参数表](#5-轴承钢完整参数表)
6. [不锈钢完整参数表](#6-不锈钢完整参数表)
7. [铸铁完整参数表](#7-铸铁完整参数表)
8. [铸钢完整参数表](#8-铸钢完整参数表)
9. [各国牌号对照表](#9-各国牌号对照表)

---

## 1. 碳素结构钢完整参数表
<!-- 来源: 第2篇机械制图 第155页 -->

### 1.1 牌号含义说明
<!-- 来源: 第2篇机械制图 第155页 -->

| 牌号 | 含义 |
|------|------|
| Q195 | "Q"为屈服强度字头，195表示最小屈服强度195 MPa |
| Q215 | 最小屈服强度215 MPa |
| Q235 | 最小屈服强度235 MPa，最通用碳素结构钢 |
| Q275 | 最小屈服强度275 MPa，最高强度级别碳素结构钢 |

等级后缀：A/B/C/D — 级别递增，低温冲击韧性要求递增，S/P含量递减

### 1.2 碳素结构钢完整化学成分表（质量分数，%）
<!-- 来源: 第2篇机械制图 第155页 -->

#### Q195
<!-- 来源: 第2篇机械制图 第155页 -->
| 项目 | 厚度组(mm) | C | Mn | Si | S(≤) | P(≤) | 脱氧方法 |
|------|-----------|----|----|-----|------|------|---------|
| 所有厚度 | 全部 | ≤0.12 | 0.25~0.50 | ≤0.30 | 0.040 | 0.035 | F/Z |

#### Q215
<!-- 来源: 第2篇机械制图 第155页 -->
| 等级 | 厚度组(mm) | C | Mn | Si | S(≤) | P(≤) |
|------|-----------|----|----|-----|------|------|
| Q215A | 全部 | ≤0.15 | 0.25~0.55 | ≤0.30 | 0.050 | 0.045 |
| Q215B | 全部 | ≤0.15 | 0.25~0.55 | ≤0.30 | 0.045 | 0.040 |

#### Q235
<!-- 来源: 第2篇机械制图 第155页 -->
| 等级 | 厚度组(mm) | C | Mn | Si | S(≤) | P(≤) |
|------|-----------|----|----|-----|------|------|
| Q235A | 全部 | ≤0.22 | 0.30~0.70 | ≤0.30 | 0.050 | 0.045 |
| Q235B | 全部 | ≤0.20 | 0.30~0.70 | ≤0.30 | 0.045 | 0.040 |
| Q235C | 全部 | ≤0.17 | 0.30~0.70 | ≤0.30 | 0.040 | 0.035 |
| Q235D | 全部 | ≤0.17 | 0.35~0.70 | ≤0.30 | 0.035 | 0.030 |

#### Q275
<!-- 来源: 第2篇机械制图 第155页 -->
| 等级 | 厚度组(mm) | C | Mn | Si | S(≤) | P(≤) |
|------|-----------|----|----|-----|------|------|
| Q275A | 全部 | ≤0.24 | 0.50~1.00 | ≤0.35 | 0.045 | 0.045 |
| Q275B | 全部 | ≤0.24 | 0.50~1.00 | ≤0.35 | 0.040 | 0.040 |
| Q275C | 全部 | ≤0.24 | 0.50~1.00 | ≤0.35 | 0.035 | 0.035 |
| Q275D | 全部 | ≤0.22 | 0.50~1.00 | ≤0.35 | 0.030 | 0.030 |

### 1.3 碳素结构钢力学性能表（各厚度组）
<!-- 来源: 第2篇机械制图 第155页 -->

#### Q195 — 拉伸与冲击性能
<!-- 来源: 第2篇机械制图 第155页 -->
| 厚度组(mm) | σ_s(MPa)≥ | σ_b(MPa) | δ_5(%)≥ | 冲击试验 | 冲击功(J)≥ |
|-----------|-----------|----------|---------|---------|-----------|
| ≤16 | 195 | 315~430 | 33 | — | — |
| >16~40 | 185 | 315~430 | 32 | — | — |
| >40~60 | — | — | — | — | — |
| >60~100 | — | — | — | — | — |
| >100~150 | — | — | — | — | — |
| >150 | — | — | — | — | — |

#### Q215 — 拉伸与冲击性能
<!-- 来源: 第2篇机械制图 第155页 -->
| 厚度组(mm) | σ_s(MPa)≥ | σ_b(MPa) | δ_5(%)≥ | 冲击试验(仅B级) | 冲击功(J)≥ |
|-----------|-----------|----------|---------|----------------|-----------|
| ≤16 | 215 | 335~450 | 31 | +20°C | 27 |
| >16~40 | 205 | 335~450 | 30 | +20°C | 27 |
| >40~60 | 195 | 335~450 | 29 | +20°C | 27 |
| >60~100 | 185 | 335~450 | 28 | +20°C | 27 |
| >100~150 | 175 | 335~450 | 27 | — | — |
| >150~200 | 165 | 335~450 | 26 | — | — |

#### Q235 — 拉伸与冲击性能
<!-- 来源: 第2篇机械制图 第155页 -->
| 厚度组(mm) | σ_s(MPa)≥ | σ_b(MPa) | δ_5(%)≥ | 冲击试验 | 纵向冲击功(J)≥ |
|-----------|-----------|----------|---------|---------|---------------|
| ≤16 | 235 | 375~500 | 26 | A级不要求/B级+20°C/C级0°C/D级-20°C | 27 |
| >16~40 | 225 | 375~500 | 25 | 同上 | 27 |
| >40~60 | 215 | 375~500 | 24 | 同上 | 27 |
| >60~100 | 205 | 375~500 | 23 | C/D级做冲击 | 27 |
| >100~150 | 185 | 375~500 | 22 | C/D级做冲击 | 27 |
| >150~200 | 175 | 375~490 | 21 | C/D级做冲击 | 27 |
| >200 | 165 | 365~480 | 20 | — | — |

#### Q275 — 拉伸与冲击性能
<!-- 来源: 第2篇机械制图 第155页 -->
| 厚度组(mm) | σ_s(MPa)≥ | σ_b(MPa) | δ_5(%)≥ | 冲击试验 | 纵向冲击功(J)≥ |
|-----------|-----------|----------|---------|---------|---------------|
| ≤16 | 275 | 490~630 | 20 | A级不要求/B级+20°C/C级0°C/D级-20°C | 27 |
| >16~40 | 265 | 490~630 | 19 | 同上 | 27 |
| >40~60 | 255 | 490~630 | 18 | 同上 | 27 |
| >60~100 | 245 | 470~600 | 17 | C/D级做冲击 | 27 |
| >100~150 | 225 | 450~580 | 16 | — | — |
| >150~200 | 215 | 450~570 | 15 | — | — |

### 1.4 碳素结构钢冷弯性能（180°弯曲试验，弯心直径d=试样厚度a）
<!-- 来源: 第3篇常用机械工程材料 第87页 -->

| 牌号 | ≤60mm | >60~100mm |
|------|-------|-----------|
| Q195 | d=0(纵)/0.5a(横) | — |
| Q215 | d=0.5a(纵)/a(横) | — |
| Q235 | d=a(纵)/1.5a(横) | d=2a |
| Q275 | d=1.5a(纵)/2a(横) | d=2.5a |

### 1.5 碳素结构钢交货状态与用途速查
<!-- 来源: 第2篇机械制图 第155页 -->

| 牌号 | 交货状态 | 冷弯性 | 焊接性 | 典型用途 |
|------|---------|--------|--------|----------|
| Q195 | 热轧/冷轧 | 极好 | 极好 | 铆钉、螺母、垫圈、轻载结构、薄板、钢丝网、彩涂板基材 |
| Q215 | 热轧/冷轧 | 很好 | 很好 | 钢结构连接件、拉杆、螺栓、短轴、焊接件 |
| Q235-A | 热轧（F/Z） | 好 | 好 | 一般焊接结构、钢架、桥架、管道支架、螺栓连接件 |
| Q235-B | 热轧（F/Z） | 好 | 好 | 重要焊接结构（+20°C冲击要求）、建筑钢结构、闸门 |
| Q235-C | 热轧（Z） | 好 | 好 | 北方低温焊接结构（0°C冲击要求）、压力容器次要件 |
| Q235-D | 热轧（Z/TZ） | 好 | 好 | 极寒地区焊接结构（-20°C冲击要求）、要求高的钢结构 |
| Q275-A | 热轧（F/Z） | 较好 | 较好 | 轴类零件、高强度螺栓、链轮、齿轮、轧辊 |
| Q275-B/C/D | 热轧（Z） | 较好 | 较好 | 有冲击要求的较高强度结构件 |

---

## 2. 优质碳素结构钢完整参数表
<!-- 来源: 第2篇机械制图 第277页 -->

### 2.1 牌号含义说明
<!-- 来源: 第2篇机械制图 第155页 -->

| 牌号 | 含义 |
|------|------|
| 08F | 平均含碳量0.08%，"F"=沸腾钢 |
| 10~85 | 平均含碳量万分之几，如45=0.45%C，含Mn量0.50~0.80% |
| 15Mn~70Mn | 含Mn量0.70~1.00%，较高Mn含量 |

### 2.2 优质碳素结构钢完整化学成分表（GB/T 699-1999, %）
<!-- 来源: 第2篇机械制图 第277页 -->

| 牌号 | C | Si | Mn | P(≤) | S(≤) | Ni(≤) | Cr(≤) | Cu(≤) |
|------|----|-----|-----|------|------|-------|-------|-------|
| 08F | 0.05~0.11 | ≤0.03 | 0.25~0.50 | 0.035 | 0.035 | 0.25 | 0.10 | 0.25 |
| 10 | 0.07~0.13 | 0.17~0.37 | 0.35~0.65 | 0.035 | 0.035 | 0.25 | 0.15 | 0.25 |
| 15 | 0.12~0.18 | 0.17~0.37 | 0.35~0.65 | 0.035 | 0.035 | 0.25 | 0.15 | 0.25 |
| 20 | 0.17~0.23 | 0.17~0.37 | 0.35~0.65 | 0.035 | 0.035 | 0.25 | 0.15 | 0.25 |
| 25 | 0.22~0.29 | 0.17~0.37 | 0.50~0.80 | 0.035 | 0.035 | 0.25 | 0.15 | 0.25 |
| 30 | 0.27~0.34 | 0.17~0.37 | 0.50~0.80 | 0.035 | 0.035 | 0.25 | 0.15 | 0.25 |
| 35 | 0.32~0.39 | 0.17~0.37 | 0.50~0.80 | 0.035 | 0.035 | 0.25 | 0.15 | 0.25 |
| 40 | 0.37~0.44 | 0.17~0.37 | 0.50~0.80 | 0.035 | 0.035 | 0.25 | 0.15 | 0.25 |
| 45 | 0.42~0.50 | 0.17~0.37 | 0.50~0.80 | 0.035 | 0.035 | 0.25 | 0.15 | 0.25 |
| 50 | 0.47~0.55 | 0.17~0.37 | 0.50~0.80 | 0.035 | 0.035 | 0.25 | 0.15 | 0.25 |
| 55 | 0.52~0.60 | 0.17~0.37 | 0.50~0.80 | 0.035 | 0.035 | 0.25 | 0.15 | 0.25 |
| 60 | 0.57~0.65 | 0.17~0.37 | 0.50~0.80 | 0.035 | 0.035 | 0.25 | 0.15 | 0.25 |
| 65 | 0.62~0.70 | 0.17~0.37 | 0.50~0.80 | 0.035 | 0.035 | 0.25 | 0.15 | 0.25 |
| 70 | 0.67~0.75 | 0.17~0.37 | 0.50~0.80 | 0.035 | 0.035 | 0.25 | 0.15 | 0.25 |
| 75 | 0.72~0.80 | 0.17~0.37 | 0.50~0.80 | 0.035 | 0.035 | 0.25 | 0.15 | 0.25 |
| 80 | 0.77~0.85 | 0.17~0.37 | 0.50~0.80 | 0.035 | 0.035 | 0.25 | 0.15 | 0.25 |
| 85 | 0.82~0.90 | 0.17~0.37 | 0.50~0.80 | 0.035 | 0.035 | 0.25 | 0.15 | 0.25 |

### 2.3 优质碳素结构钢力学性能表（正火状态，φ≤25mm试样）
<!-- 来源: 第2篇机械制图 第277页 -->

| 牌号 | σ_s(MPa)≥ | σ_b(MPa)≥ | δ_5(%)≥ | ψ(%)≥ | AKV(J)≥ | 退火硬度HBS≤ |
|------|-----------|-----------|---------|-------|---------|-------------|
| 08F | 175 | 295 | 35 | 60 | — | 131 |
| 10 | 205 | 335 | 31 | 55 | — | 137 |
| 15 | 225 | 375 | 27 | 55 | — | 143 |
| 20 | 245 | 410 | 25 | 55 | — | 156 |
| 25 | 275 | 450 | 23 | 50 | 71 | 170 |
| 30 | 295 | 490 | 21 | 50 | 63 | 179 |
| 35 | 315 | 530 | 20 | 45 | 55 | 197 |
| 40 | 335 | 570 | 19 | 45 | 47 | 217 |
| 45 | 355 | 600 | 16 | 40 | 39 | 229 |
| 50 | 375 | 630 | 14 | 40 | 31 | 241 |
| 55 | 380 | 645 | 13 | 35 | — | 255 |
| 60 | 400 | 675 | 12 | 35 | — | 255 |
| 65 | 410 | 695 | 10 | 30 | — | 255 |
| 70 | 420 | 715 | 9 | 30 | — | 269 |
| 75 | 880(淬火+回火) | 1080 | 7 | 30 | — | 285 |
| 80 | 930(淬火+回火) | 1080 | 6 | 30 | — | 285 |
| 85 | 980(淬火+回火) | 1130 | 6 | 30 | — | 302 |

### 2.4 优质碳素结构钢热处理规范与力学性能（调质处理）
<!-- 来源: 第2篇机械制图 第277页 -->

| 牌号 | 淬火温度(°C) | 淬火介质 | 回火温度(°C) | σ_b(MPa) | σ_s(MPa) | δ_5(%) | ψ(%) | AKV(J) | 硬度HRC |
|------|-------------|--------:|---|-----------|-----------|-------|-------|-------|---------|
| 35 | 850~870 | 水 | 600~650 | 560~650 | 380~420 | 22~28 | 50~58 | 55~80 | 20~28 |
| 40 | 830~850 | 水 | 560~620 | 620~700 | 420~480 | 18~24 | 45~55 | 40~60 | 25~35 |
| 45 | 820~850 | 水 | 550~620 | 650~750 | 440~520 | 16~22 | 40~50 | 35~50 | 28~40 |
| 50 | 820~850 | 水 | 540~600 | 680~780 | 480~550 | 14~18 | 38~48 | 30~45 | 30~42 |
| 55 | 800~830 | 水 | 530~580 | 720~800 | 500~580 | 12~16 | 35~45 | 25~35 | 32~45 |
| 60 | 800~830 | 水 | 520~560 | 750~850 | 520~600 | 10~14 | 32~40 | 20~30 | 35~48 |
| 65 | 790~820 | 水 | 500~540 | 780~880 | 550~620 | 9~12 | 30~38 | 15~25 | 38~50 |

### 2.5 优质碳素结构钢各牌号特性与典型用途速查
<!-- 来源: 第2篇机械制图 第277页 -->

| 牌号 | 特性 | 典型用途 |
|------|------|---------|
| 08F | 塑性极好，冷冲压性优，焊接性好 | 薄板冲压件、搪瓷制品、深冲容器、仪表外壳、垫片 |
| 10 | 塑性好，冷弯/冷冲/焊接性优，无回火脆性 | 冷轧钢带、冷拉钢丝、冲压件、焊接件、螺栓、螺母、法兰 |
| 15 | 塑性韧性好，焊接性优，渗碳后可提高表面硬度 | 渗碳件（活塞销、链轮）、焊接件、铆接件、螺栓、法兰盘 |
| 20 | 表面硬度高、芯部韧性好的渗碳钢，焊接性优 | 渗碳齿轮、轴、活塞销、离合器等渗碳零件、焊接容器 |
| 25 | 有一定强度和塑性，渗碳后性能好 | 连杆、拉杆、轴套、螺栓、键、焊接结构件 |
| 30 | 中等等级强度，淬透性一般，综合性能好 | 轴、拉杆、套筒、曲柄、螺栓、螺钉、螺母 |
| 35 | 正火/调质使用，综合力学性能好，适于截面<50mm零件 | 曲轴、转轴、连杆、螺栓、螺母、键、星轮 |
| 40 | 调质后有较好综合性能，适于中等截面零件 | 机床主轴、齿轮、花键轴、联轴器、法兰、轴承座 |
| 45 | **最常用的中碳调质钢**，综合性能优良，淬透性较低 | 齿轮、主轴、曲轴、凸轮、活塞杆、联轴器、键、螺栓 |
| 50 | 淬透性低，正火状态下强度好，耐磨 | 齿轮、齿条、轧辊、凸轮、锻件、弹簧夹 |
| 55 | 强度高、弹性好，锻造性较差 | 弹簧、钢丝绳、轧辊、轮箍、刹车钢带 |
| 60 | 强度弹性好，淬火后硬度高 | 弹簧（板簧/螺旋簧）、钢丝绳偏心轮、轧辊 |
| 65 | 弹性极限高，强度好 | 小型弹簧（阀簧、离合器弹簧）、弹簧垫圈、弹性圈 |
| 70 | 高强度、高弹性，耐磨性好 | 扁弹簧、圆弹簧、弹簧垫圈、高强度钢丝 |
| 75~85 | 超高强度，高弹性，韧性低，钨系热处理 | 螺旋弹簧、板簧、耐磨零件、高速工具 |

### 2.6 含锰优质碳素结构钢参数（15Mn~70Mn）
<!-- 来源: 第2篇机械制图 第155页 -->

| 牌号 | C(%) | Si(%) | Mn(%) | σ_s(MPa)≥ | σ_b(MPa)≥ | δ_5(%)≥ | ψ(%)≥ | 特性 |
|------|------|-------|-------|-----------|-----------|---------|-------|------|
| 15Mn | 0.12~0.18 | 0.17~0.37 | 0.70~1.00 | 245 | 410 | 26 | 55 | 渗碳钢，淬透性比15好 |
| 20Mn | 0.17~0.23 | 0.17~0.37 | 0.70~1.00 | 275 | 450 | 24 | 50 | 渗碳钢，淬透性比20好 |
| 25Mn | 0.22~0.29 | 0.17~0.37 | 0.70~1.00 | 295 | 490 | 22 | 50 | 调质钢，淬透性更高 |
| 30Mn | 0.27~0.34 | 0.17~0.37 | 0.70~1.00 | 315 | 540 | 20 | 45 | 调质钢，中等强度零件 |
| 35Mn | 0.32~0.39 | 0.17~0.37 | 0.70~1.00 | 335 | 560 | 19 | 45 | 调质钢，可代替40Cr用于中小件 |
| 40Mn | 0.37~0.44 | 0.17~0.37 | 0.70~1.00 | 355 | 590 | 17 | 40 | 调质钢，可代替45钢 |
| 45Mn | 0.42~0.50 | 0.17~0.37 | 0.70~1.00 | 375 | 620 | 15 | 40 | 调质钢，可替代40Cr用于截面<20mm |
| 50Mn | 0.48~0.56 | 0.17~0.37 | 0.70~1.00 | 390 | 645 | 13 | 40 | 淬透性比50好，耐磨 |
| 60Mn | 0.57~0.65 | 0.17~0.37 | 0.70~1.00 | 410 | 695 | 11 | 35 | 弹性好，板簧/螺旋簧 |
| 65Mn | 0.62~0.70 | 0.17~0.37 | 0.90~1.20 | 430 | 735 | 9 | 30 | 最常用弹簧钢之一 |
| 70Mn | 0.67~0.75 | 0.17~0.37 | 0.90~1.20 | 450 | 785 | 8 | 30 | 高弹性弹簧钢 |

---

## 3. 合金结构钢完整参数表
<!-- 来源: 第2篇机械制图 第155页 -->

### 3.1 牌号含义说明
<!-- 来源: 第2篇机械制图 第155页 -->

| 牌号样式 | 含义示例 |
|---------|---------|
| 40Cr | 平均含碳量0.40%，Cr≈0.8~1.1%（<1.5%不加数字） |
| 20CrMnTi | 含碳量0.20%，Cr≈1.0%，Mn≈1.0%，Ti≈0.06% |
| 38CrMoAlA | 含碳量0.38%，Cr≈1.5%，Mo≈0.2%，Al≈1.0%，A=高级优质 |
| 20Cr2Ni4 | 含碳量0.20%，Cr≈2%，Ni≈4% |

合金元素平均含量<1.5%不标数字，≥1.5% 标出整数或小数

### 3.2 合金结构钢完整化学成分表（GB/T 3077-2015, %）
<!-- 来源: 第2篇机械制图 第155页 -->

| 牌号 | C | Si | Mn | Cr | Ni | Mo | Ti | Al | V | B | Cu(≤) | P(≤) | S(≤) |
|------|----|-----|-----|----|----|-----|-----|----|----|----|-------|-------|------|
| 20Cr | 0.18~0.24 | 0.17~0.37 | 0.50~0.80 | 0.70~1.00 | ≤0.30 | — | — | — | — | — | 0.30 | 0.035 | 0.035 |
| 30Cr | 0.27~0.34 | 0.17~0.37 | 0.50~0.80 | 0.80~1.10 | ≤0.30 | — | — | — | — | — | 0.30 | 0.035 | 0.035 |
| 35Cr | 0.32~0.39 | 0.17~0.37 | 0.50~0.80 | 0.80~1.10 | ≤0.30 | — | — | — | — | — | 0.30 | 0.035 | 0.035 |
| 40Cr | 0.37~0.44 | 0.17~0.37 | 0.50~0.80 | 0.80~1.10 | ≤0.30 | — | — | — | — | — | 0.30 | 0.035 | 0.035 |
| 45Cr | 0.42~0.49 | 0.17~0.37 | 0.50~0.80 | 0.80~1.10 | ≤0.30 | — | — | — | — | — | 0.30 | 0.035 | 0.035 |
| 50Cr | 0.47~0.54 | 0.17~0.37 | 0.50~0.80 | 0.80~1.10 | ≤0.30 | — | — | — | — | — | 0.30 | 0.035 | 0.035 |
| 20CrNi | 0.17~0.23 | 0.17~0.37 | 0.40~0.70 | 0.45~0.75 | 1.00~1.40 | — | — | — | — | — | 0.30 | 0.035 | 0.035 |
| 40CrNi | 0.37~0.44 | 0.17~0.37 | 0.50~0.80 | 0.45~0.75 | 1.00~1.40 | — | — | — | — | — | 0.30 | 0.035 | 0.035 |
| 40CrMo | 0.38~0.45 | 0.17~0.37 | 0.50~0.80 | 0.90~1.20 | ≤0.30 | 0.15~0.25 | — | — | — | — | 0.30 | 0.035 | 0.035 |
| 35CrMo | 0.32~0.40 | 0.17~0.37 | 0.40~0.70 | 0.80~1.10 | ≤0.30 | 0.15~0.25 | — | — | — | — | 0.30 | 0.035 | 0.035 |
| 42CrMo | 0.38~0.45 | 0.17~0.37 | 0.50~0.80 | 0.90~1.20 | ≤0.30 | 0.15~0.25 | — | — | — | — | 0.30 | 0.035 | 0.035 |
| 20CrMnTi | 0.17~0.23 | 0.17~0.37 | 0.80~1.10 | 1.00~1.30 | ≤0.30 | — | 0.04~0.10 | — | — | — | 0.30 | 0.035 | 0.035 |
| 20CrMnMo | 0.17~0.23 | 0.17~0.37 | 0.85~1.20 | 1.05~1.40 | ≤0.30 | 0.20~0.30 | — | — | — | — | 0.30 | 0.035 | 0.035 |
| 38CrMoAlA | 0.35~0.42 | 0.17~0.37 | 0.30~0.60 | 1.35~1.65 | ≤0.30 | 0.15~0.25 | — | 0.70~1.10 | — | — | 0.30 | 0.025 | 0.025 |
| 20Cr2Ni4 | 0.17~0.23 | 0.17~0.37 | 0.30~0.60 | 1.25~1.65 | 3.25~3.65 | — | — | — | — | — | 0.30 | 0.035 | 0.035 |
| 12CrNi3 | 0.10~0.17 | 0.17~0.37 | 0.30~0.60 | 0.60~0.90 | 2.75~3.15 | — | — | — | — | — | 0.30 | 0.035 | 0.035 |
| 18Cr2Ni4WA | 0.13~0.19 | 0.17~0.37 | 0.30~0.60 | 1.35~1.65 | 4.00~4.50 | — | — | — | — | W:0.80~1.20 | 0.30 | 0.035 | 0.035 |
| 40CrNiMoA | 0.37~0.44 | 0.17~0.37 | 0.50~0.80 | 0.60~0.90 | 1.25~1.65 | 0.15~0.25 | — | — | — | — | 0.30 | 0.025 | 0.025 |
| 30CrMnSi | 0.27~0.34 | 0.90~1.20 | 0.80~1.10 | 0.80~1.10 | ≤0.30 | — | — | — | — | — | 0.30 | 0.035 | 0.035 |
| 35CrMnSiA | 0.32~0.39 | 1.10~1.40 | 0.80~1.10 | 1.10~1.40 | ≤0.30 | — | — | — | — | — | 0.30 | 0.025 | 0.025 |
| 20CrNiMo | 0.17~0.23 | 0.17~0.37 | 0.60~0.95 | 0.40~0.70 | 0.35~0.75 | 0.20~0.30 | — | — | — | — | 0.30 | 0.035 | 0.035 |
| 40B | 0.37~0.44 | 0.17~0.37 | 0.60~0.90 | ≤0.25 | ≤0.30 | — | — | — | — | 0.0005~0.0035 | 0.30 | 0.035 | 0.035 |
| 45B | 0.42~0.49 | 0.17~0.37 | 0.60~0.90 | ≤0.25 | ≤0.30 | — | — | — | — | 0.0005~0.0035 | 0.30 | 0.035 | 0.035 |
| 20MnVB | 0.17~0.23 | 0.17~0.37 | 1.00~1.30 | ≤0.25 | ≤0.30 | — | — | — | 0.07~0.12 | 0.0005~0.0035 | 0.30 | 0.035 | 0.035 |
| 38CrSi | 0.35~0.43 | 1.00~1.30 | 0.30~0.60 | 1.30~1.60 | ≤0.30 | — | — | — | — | — | 0.30 | 0.035 | 0.035 |

### 3.3 合金结构钢力学性能表（调质处理，φ≤25mm试样）
<!-- 来源: 第2篇机械制图 第155页 -->

| 牌号 | 热处理工艺 | σ_s(MPa)≥ | σ_b(MPa)≥ | δ_5(%)≥ | ψ(%)≥ | AKV(J)≥ | 回火硬度HBW |
|------|-----------|-----------|-----------|---------|-------|---------|------------|
| 20Cr | 880°C水/油淬+200°C回火 | 540 | 835 | 10 | 40 | 47 | 179~229 |
| 30Cr | 860°C油淬+500°C回火 | 685 | 885 | 11 | 45 | 47 | 187~229 |
| 35Cr | 860°C油淬+500°C回火 | 735 | 930 | 12 | 45 | 47 | 197~241 |
| **40Cr** | 850°C油淬+520°C回火 | **785** | **980** | **9** | **45** | **47** | 207~285 |
| 45Cr | 840°C油淬+520°C回火 | 835 | 1030 | 9 | 40 | 39 | 217~302 |
| 50Cr | 830°C油淬+520°C回火 | 930 | 1080 | 9 | 40 | 39 | 229~321 |
| 20CrNi | 860°C水/油淬+460°C回火 | 590 | 785 | 10 | 50 | 63 | 197~241 |
| 40CrNi | 820°C油淬+500°C回火 | 785 | 980 | 10 | 45 | 55 | 207~269 |
| 40CrMo | 850°C油淬+560°C回火 | 930 | 1030 | 12 | 45 | 55 | 217~302 |
| **35CrMo** | 850°C油淬+560°C回火 | **835** | **980** | **12** | **45** | **63** | 207~269 |
| **42CrMo** | 850°C油淬+560°C回火 | **930** | **1080** | **12** | **45** | **63** | 217~302 |
| **20CrMnTi** | 880°C油淬+200°C回火(渗碳后) | **835** | **1080** | **10** | **45** | **55** | 渗碳层58~62HRC |
| 20CrMnMo | 860°C油淬+200°C回火(渗碳后) | 885 | 1180 | 10 | 45 | 55 | 渗碳层≥60HRC |
| 38CrMoAlA | 940°C水/油淬+640°C回火(氮化前) | 835 | 980 | 14 | 50 | 71 | 氮化层≥900HV |
| 20Cr2Ni4 | 880°C油淬+200°C回火(渗碳后) | 1080 | 1180 | 10 | 45 | 63 | 渗碳层58~62HRC |
| 12CrNi3 | 860°C油淬+200°C回火(渗碳后) | 685 | 930 | 11 | 50 | 71 | 渗碳层58~63HRC |
| 18Cr2Ni4WA | 950°C空淬+200°C回火 | 835 | 1180 | 10 | 45 | 78 | ≥350HBW |
| 40CrNiMoA | 850°C油淬+600°C回火 | 835 | 980 | 12 | 55 | 78 | 269~321 |
| 30CrMnSi | 880°C油淬+520°C回火 | 885 | 1080 | 10 | 45 | 39 | 229~285 |
| 35CrMnSiA | 880°C油淬+230°C回火 | 1280 | 1620 | 9 | 40 | 39 | 48~50HRC |
| 20CrNiMo | 850°C油淬+200°C回火(渗碳后) | 785 | 980 | 9 | 40 | 47 | 渗碳层58~62HRC |
| 40B | 840°C水淬+550°C回火 | 635 | 785 | 12 | 45 | 55 | 207~241 |
| 45B | 840°C水淬+550°C回火 | 685 | 835 | 12 | 45 | 47 | 217~269 |
| 20MnVB | 860°C油淬+200°C回火 | 885 | 1080 | 10 | 45 | 55 | 渗碳层58~62HRC |
| 38CrSi | 900°C水/油淬+600°C回火 | 835 | 980 | 12 | 50 | 55 | 255~305 |

### 3.4 合金结构钢特性与典型用途
<!-- 来源: 第2篇机械制图 第155页 -->

| 牌号 | 特性 | 优点 | 典型用途 |
|------|------|------|---------|
| 20Cr | 渗碳钢，渗碳后表面硬芯部韧 | 淬透性比15/20碳钢好 | 渗碳齿轮、小轴、活塞销、离合件 |
| 40Cr | **最常用合金调质钢**，综合性能优 | 比45钢淬透性好、强度高30~40% | 齿轮、轴、连杆、螺栓、转向节、花键轴 |
| 40CrNi | 高强度、高韧性，淬透性更好 | 大截面零件性能优异 | 曲轴、机床主轴、齿轮、传动轴 |
| **40CrMo** | 高强韧，无回火脆性 | 比40CrNi成本低 | 石油钻杆接头、曲轴、高强度螺栓 |
| **35CrMo** | 综合性能好，高温性能优 | 500°C以下蠕变强度好 | 高温螺栓、汽轮机叶轮、锅炉零件、主轴 |
| **42CrMo** | 超高强度，强韧性匹配极好 | 大截面淬透性好，可代40CrNiMo | 大轴、大型齿轮、石油钻杆、飞机起落架 |
| **20CrMnTi** | **最常用渗碳钢**，渗碳速度快 | 渗碳层浓度平缓，不易过热 | 汽车/拖拉机变速箱齿轮、差速器齿轮、十字轴 |
| 20CrMnMo | 高强渗碳钢，淬透性好 | 渗碳层硬度高（≥60HRC） | 重载齿轮、大型传动件、曲轴 |
| 38CrMoAlA | 典型氮化钢，氮化后超高硬度 | 耐磨性好（氮化层≥900HV），疲劳强度高 | 精密主轴、镗杆、磨床主轴、气缸套 |
| 20Cr2Ni4 | 高强度渗碳钢 | 芯部韧性极好，淬透性优 | 重载齿轮、大型渗碳零件 |
| 12CrNi3 | 高韧性渗碳钢 | 芯部韧性最好 | 高速重载齿轮、轴类 |
| 18Cr2Ni4WA | 极高强度渗碳钢 | 综合性能极优，含W细化晶粒 | 航空发动机齿轮、重型机械传动件 |
| 40CrNiMoA | 高强韧调质钢 | 大截面淬透性极好 | 航空发动机轴、重载曲轴、锻模 |
| 30CrMnSi | 高强度调质钢，焊接性可 | 热加工性好，可焊性尚可 | 飞机结构件、压力容器、高强度连接件 |
| 35CrMnSiA | 超高强度钢 | 强度最高（可达1620MPa） | 高压鼓风机叶片、高强度结构件 |
| 20CrNiMo | 渗碳钢，等同SAE8620 | 性能均衡，应用广泛 | 汽车齿轮、工业齿轮箱 |

### 3.5 合金结构钢淬透性曲线数据（端淬距离-硬度，参考值）
<!-- 来源: 第2篇机械制图 第155页 -->

#### 40Cr 端淬曲线（840°C加热）
<!-- 来源: 第2篇机械制图 第155页 -->
| 距淬火端距离(mm) | 1.5 | 3 | 6 | 9 | 12 | 15 | 18 | 21 | 24 | 30 | 40 | 50 |
|:---:|:---:|:---:|:---:|:---:|:---:|:---:|:---:|:---:|:---:|:---:|:---:|:---:|
| 硬度HRC | 58 | 56 | 54 | 50 | 46 | 42 | 38 | 35 | 33 | 31 | 30 | 29 |

#### 35CrMo 端淬曲线（850°C加热）
<!-- 来源: 第2篇机械制图 第155页 -->
| 距淬火端距离(mm) | 1.5 | 3 | 6 | 9 | 12 | 15 | 18 | 21 | 24 | 30 | 40 | 50 |
|:---:|:---:|:---:|:---:|:---:|:---:|:---:|:---:|:---:|:---:|:---:|:---:|:---:|
| 硬度HRC | 56 | 55 | 53 | 51 | 49 | 46 | 43 | 40 | 38 | 36 | 34 | 33 |

#### 42CrMo 端淬曲线（850°C加热）
<!-- 来源: 第2篇机械制图 第155页 -->
| 距淬火端距离(mm) | 1.5 | 3 | 6 | 9 | 12 | 15 | 18 | 21 | 24 | 30 | 40 | 50 |
|:---:|:---:|:---:|:---:|:---:|:---:|:---:|:---:|:---:|:---:|:---:|:---:|:---:|
| 硬度HRC | 58 | 57 | 55 | 54 | 52 | 51 | 49 | 47 | 45 | 42 | 39 | 37 |

#### 20CrMnTi 端淬曲线（880°C加热，渗碳后）
<!-- 来源: 第2篇机械制图 第155页 -->
| 距淬火端距离(mm) | 1.5 | 3 | 6 | 9 | 12 | 15 | 18 | 21 | 24 | 30 |
|:---:|:---:|:---:|:---:|:---:|:---:|:---:|:---:|:---:|:---:|:---:|
| 硬度HRC | 42 | 41 | 40 | 38 | 36 | 34 | 32 | 30 | 28 | 26 |

---

## 4. 弹簧钢完整参数表
<!-- 来源: 第1篇 第3页 [前言] -->

### 4.1 弹簧钢化学成分表（GB/T 1222-2016, %）
<!-- 来源: 第1篇一般设计资料 第688页 -->

| 牌号 | C | Si | Mn | Cr | V | Ni(≤) | Cu(≤) | P(≤) | S(≤) |
|------|----|-----|-----|----|----|-------|-------|------|------|
| 65 | 0.62~0.70 | 0.17~0.37 | 0.50~0.80 | ≤0.25 | — | 0.25 | 0.25 | 0.035 | 0.035 |
| 70 | 0.67~0.75 | 0.17~0.37 | 0.50~0.80 | ≤0.25 | — | 0.25 | 0.25 | 0.035 | 0.035 |
| 85 | 0.82~0.90 | 0.17~0.37 | 0.50~0.80 | ≤0.25 | — | 0.25 | 0.25 | 0.035 | 0.035 |
| 65Mn | 0.62~0.70 | 0.17~0.37 | 0.90~1.20 | ≤0.25 | — | 0.25 | 0.25 | 0.035 | 0.035 |
| 60Si2Mn | 0.56~0.64 | 1.50~2.00 | 0.70~1.00 | ≤0.35 | — | 0.35 | 0.25 | 0.035 | 0.035 |
| 60Si2CrA | 0.56~0.64 | 1.40~1.80 | 0.40~0.70 | 0.70~1.00 | — | 0.35 | 0.25 | 0.025 | 0.025 |
| 60Si2CrVA | 0.56~0.64 | 1.40~1.80 | 0.40~0.70 | 0.90~1.20 | 0.10~0.20 | 0.35 | 0.25 | 0.025 | 0.025 |
| 50CrVA | 0.46~0.54 | 0.17~0.37 | 0.50~0.80 | 0.80~1.10 | 0.10~0.20 | 0.35 | 0.25 | 0.025 | 0.025 |
| 55CrSiA | 0.50~0.60 | 1.20~1.60 | 0.50~0.80 | 0.50~0.80 | — | 0.35 | 0.25 | 0.025 | 0.025 |
| 55SiMnVB | 0.52~0.60 | 0.70~1.00 | 1.00~1.30 | ≤0.25 | 0.08~0.16 | 0.35 | 0.25 | 0.035 | 0.035 |
| 30W4Cr2VA | 0.26~0.34 | 0.17~0.37 | ≤0.40 | 2.00~2.50 | 0.50~0.80 | 0.35 | 0.25 | 0.025 | 0.025 |

### 4.2 弹簧钢力学性能表（热处理状态）
<!-- 来源: 第2篇机械制图 第209页 -->

| 牌号 | 淬火温度(°C) | 淬火介质 | 回火温度(°C) | σ_s(MPa)≥ | σ_b(MPa)≥ | δ_5(%)≥ | δ_10(%)≥ | ψ(%)≥ | 交货硬度HB≤ |
|------|-------------|---------|-------------|-----------|-----------|---------|---------|-------|------------|
| 65 | 840 | 油 | 500 | 785 | 980 | — | 9 | 35 | 285 |
| 70 | 830 | 油 | 480 | 835 | 1030 | — | 8 | 30 | 302 |
| 85 | 820 | 油 | 480 | 980 | 1130 | — | 6 | 30 | 302 |
| **65Mn** | 830 | 油 | 540 | **785** | **980** | **8** | **—** | **30** | **302** |
| **60Si2Mn** | 870 | 油 | 480 | **1175** | **1274** | **5** | **—** | **25** | **321** |
| 60Si2CrA | 870 | 油 | 420 | 1568 | 1764 | 6 | — | 20 | 321 |
| 60Si2CrVA | 850 | 油 | 410 | 1666 | 1862 | 6 | — | 20 | 321 |
| **50CrVA** | 850 | 油 | 500 | **1127** | **1274** | **10** | **—** | **40** | **321** |
| 55CrSiA | 860 | 油 | 400 | 1373 | 1568 | 6 | — | 25 | 340 |
| 55SiMnVB | 860 | 油 | 460 | 1225 | 1372 | 5 | — | 30 | 321 |
| 30W4Cr2VA | 1050 | 油 | 600 | 1323 | 1470 | 7 | — | 40 | 340 |

### 4.3 弹簧钢特性与典型用途速查
<!-- 来源: 第2篇机械制图 第155页 -->

| 牌号 | 特性 | 可用工作温度 | 优点/限制 | 典型用途 |
|------|------|:----------:|----------|---------|
| 65 | 碳素弹簧钢，成本最低 | ≤120°C | 淬透性差，截面<φ12mm | 小螺旋弹簧、弹簧垫圈、弹性卡圈 |
| 70 | 比65强度高，淬硬性好 | ≤120°C | 硬化层浅，心部软 | 汽车板簧薄片、钢丝绳 |
| 85 | 碳素弹簧钢中强度最高 | ≤120°C | 韧性差 | 高强度小弹簧、弹簧垫圈 |
| **65Mn** | 最常用弹簧钢，淬透性比65好 | ≤150°C | 有过热敏感性 | 板簧、螺旋弹簧、缓冲弹簧、弹性卡环 |
| **60Si2Mn** | Si-Mn弹簧钢主力牌号 | ≤250°C | 弹性极限高，脱碳敏感性较大 | 汽车板簧、机车板簧、测力弹簧、阀门弹簧 |
| 60Si2CrA | 高强度弹簧钢 | ≤300°C | 比60Si2Mn强度高20%，耐热更好 | 重载板簧、超大型螺旋弹簧 |
| 60Si2CrVA | 超高强度弹簧钢 | ≤300°C | V细化晶粒，综合性能优 | 重载阀门弹簧、高速机车弹簧 |
| **50CrVA** | Cr-V弹簧钢，综合性能优 | ≤300°C | 淬透性好，韧性好，耐疲劳 | 气门弹簧、轿车悬架弹簧、安全阀簧 |
| 55CrSiA | Si-Cr弹簧钢，高疲劳寿命 | ≤250°C | 高疲劳性能，纯净度要求高 | 高级气门弹簧、精密仪表弹簧 |
| 55SiMnVB | 节约Cr的弹簧钢 | ≤250°C | V+B微合金化，替代60Si2Mn | 板簧、螺旋弹簧 |
| 30W4Cr2VA | 高温弹簧钢 | ≤500°C | 耐热性好，W-Cr-V系 | 高温环境下弹簧（汽轮机） |

---

## 5. 轴承钢完整参数表
<!-- 来源: 第1篇 第3页 [前言] -->

### 5.1 轴承钢化学成分表（GB/T 18254-2016, %）
<!-- 来源: 第1篇一般设计资料 第688页 -->

| 牌号 | C | Si | Mn | Cr | Mo | P(≤) | S(≤) | Ni(≤) | Cu(≤) | O(≤ppm) | Ti(≤) |
|------|----|-----|-----|----|----|------|------|-------|-------|---------|-------|
| **GCr15** | 0.95~1.05 | 0.15~0.35 | 0.25~0.45 | 1.40~1.65 | ≤0.10 | 0.025 | 0.020 | 0.30 | 0.25 | 15 | 0.0005 |
| GCr15SiMn | 0.95~1.05 | 0.45~0.75 | 0.95~1.25 | 1.40~1.65 | ≤0.10 | 0.025 | 0.020 | 0.30 | 0.25 | 15 | 0.0005 |
| **GCr9** | 1.00~1.10 | 0.15~0.35 | 0.25~0.45 | 0.90~1.20 | ≤0.10 | 0.025 | 0.020 | 0.30 | 0.25 | 15 | 0.0005 |
| GCr15SiMo | 0.95~1.05 | 0.40~0.70 | 0.90~1.20 | 1.40~1.70 | 0.30~0.50 | 0.025 | 0.020 | 0.30 | 0.25 | 12 | 0.0005 |
| GCr18Mo | 0.95~1.05 | 0.20~0.40 | 0.25~0.50 | 1.65~1.95 | 0.15~0.25 | 0.025 | 0.020 | 0.30 | 0.25 | 12 | 0.0005 |
| G20Cr2Ni4A | 0.17~0.23 | 0.17~0.37 | 0.30~0.60 | 1.25~1.75 | — | 0.025 | 0.020 | 3.25~3.75 | 0.25 | 20 | — |
| G10CrNi3Mo | 0.08~0.13 | 0.15~0.40 | 0.40~0.70 | 1.00~1.40 | 0.08~0.15 | 0.025 | 0.020 | 3.00~3.50 | 0.25 | 20 | — |

### 5.2 高碳铬轴承钢热处理与硬度
<!-- 来源: 第3篇常用机械工程材料 第40页 -->

| 牌号 | 球化退火℃ | 球退后硬度HB | 淬火温度℃ | 淬火介质 | 回火温度℃ | 淬回火硬度HRC |
|------|:--------:|:----------:|:--------:|:-------:|:--------:|:-----------:|
| **GCr15** | 780~810 | 179~207 | 830~860 | 油 | 150~180 | **61~65** |
| GCr15SiMn | 780~810 | 179~217 | 820~850 | 油 | 150~180 | **61~65** |
| **GCr9** | 770~800 | 179~207 | 830~850 | 油 | 150~180 | **60~64** |
| GCr15SiMo | 780~810 | 179~217 | 830~860 | 油 | 150~200 | 60~64 |
| GCr18Mo | 780~810 | 179~207 | 840~870 | 油 | 150~200 | 61~65 |
| G20Cr2Ni4A | 810~840 | ≤255 | 790~820 | 油(渗碳后) | 150~200 | 渗碳≥60 |
| G10CrNi3Mo | 790~820 | ≤229 | 780~810 | 油(渗碳后) | 150~200 | 渗碳≥60 |

### 5.3 轴承钢力学与物理性能
<!-- 来源: 第1篇 第3页 [前言] -->

| 牌号 | 弹性模量E(GPa) | 密度(g/cm³) | 热膨胀系数(10⁻⁶/°C) | 导热系数W/(m·K) | 抗拉强度σ_b(MPa) | 接触疲劳寿命L₁₀(×10⁶r) |
|------|:------------:|:----------:|:----------------:|:-------------:|:--------------:|:-----------------:|
| GCr15 | 208 | 7.81 | 11.5(20~200°C) | 40 | 1617~1813 | 基点1.0 |
| GCr15SiMn | 207 | 7.82 | 11.8(20~200°C) | 38 | 1666~1862 | 0.9 |
| GCr9 | 206 | 7.80 | 11.2(20~200°C) | 42 | 1568~1715 | 0.85 |

### 5.4 轴承钢特性与用途
<!-- 来源: 第1篇一般设计资料 第625页 -->

| 牌号 | 特性 | 典型用途 |
|------|------|---------|
| **GCr15** | **最常用轴承钢**，淬硬性高，耐磨性好，接触疲劳强度高 | 中小型球轴承内外圈、滚动体（<φ50mm）、冷冲模、精密量具、油泵偶件 |
| GCr15SiMn | 大截面淬透性好（有效淬硬层可达φ80mm） | 大型轴承（φ>50mm滚动体）、大型轴承圈、轧机轴承 |
| GCr9 | 淬透性略低于GCr15，但成本稍低 | 中小型球轴承、一般精度轴承、纺织机械轴承 |
| GCr15SiMo | 渗碳+淬火型，耐冲击 | 冶金轧机轴承、大型振动筛轴承 |
| GCr18Mo | 淬透性更好，耐回火性优 | 高温工况轴承（工作温度~150°C）、精密机床主轴轴承 |
| G20Cr2Ni4A | 渗碳轴承钢，芯部韧性极好 | 承受冲击载荷的大型轴承（挖掘机、工程机械） |
| G10CrNi3Mo | 渗碳轴承钢，综合性能优 | 高速机车轴承、航空发动机轴承 |

---

## 6. 不锈钢完整参数表
<!-- 来源: 第1篇 第3页 [前言] -->

### 6.1 不锈钢牌号对照（新旧GB+国际通用）
<!-- 来源: 第3篇常用机械工程材料 第178页 -->

| 新国标GB/T 20878 | 旧牌号 | 国际通用牌号 | UNS编号 | 类型 |
|:---------------:|:-----:|:----------:|:------:|:----:|
| 12Cr13 | 1Cr13 | 410 | S41000 | 马氏体 |
| 20Cr13 | 2Cr13 | 420(J1) | S42000 | 马氏体 |
| 30Cr13 | 3Cr13 | 420 | S42000 | 马氏体 |
| 40Cr13 | 4Cr13 | — | — | 马氏体 |
| 06Cr19Ni10 | 0Cr18Ni9 | 304 | S30400 | 奥氏体 |
| 022Cr19Ni10 | 00Cr19Ni10 | 304L | S30403 | 奥氏体(超低碳) |
| 06Cr17Ni12Mo2 | 0Cr17Ni12Mo2 | 316 | S31600 | 奥氏体 |
| 022Cr17Ni12Mo2 | 00Cr17Ni12Mo2 | 316L | S31603 | 奥氏体(超低碳) |
| 06Cr23Ni13 | 0Cr23Ni13 | 309S | S30908 | 奥氏体 |
| 06Cr25Ni20 | 0Cr25Ni20 | 310S | S31008 | 奥氏体(耐热) |
| 06Cr18Ni11Ti | 0Cr18Ni10Ti | 321 | S32100 | 奥氏体(稳定化) |
| 10Cr17 | 1Cr17 | 430 | S43000 | 铁素体 |
| 022Cr12 | 00Cr12 | — | S40900 | 铁素体 |
| 06Cr13Al | 0Cr13Al | 405 | S40500 | 铁素体 |
| 14Cr17Ni2 | 1Cr17Ni2 | 431 | S43100 | 马氏体 |
| 68Cr17 | 7Cr17 | 440A | S44002 | 马氏体(高碳) |
| 05Cr17Ni4Cu4Nb | 0Cr17Ni4Cu4Nb | 17-4PH | S17400 | 沉淀硬化 |

### 6.2 不锈钢完整化学成分表（GB/T 1220-2007, %）
<!-- 来源: 第2篇机械制图 第155页 -->

| 牌号 | C | Si | Mn | P(≤) | S(≤) | Cr | Ni | Mo | Ti/Nb | 其他 |
|------|----|-----|-----|------|------|----|----|-----|-------|------|
| **12Cr13** | 0.08~0.15 | ≤1.00 | ≤1.00 | 0.040 | 0.030 | 11.50~13.50 | ≤0.60 | — | — | — |
| **20Cr13** | 0.16~0.25 | ≤1.00 | ≤1.00 | 0.040 | 0.030 | 12.00~14.00 | ≤0.60 | — | — | — |
| **30Cr13** | 0.26~0.35 | ≤1.00 | ≤1.00 | 0.040 | 0.030 | 12.00~14.00 | ≤0.60 | — | — | — |
| **40Cr13** | 0.36~0.45 | ≤0.60 | ≤0.80 | 0.040 | 0.030 | 12.00~14.00 | ≤0.60 | — | — | — |
| 68Cr17 | 0.65~0.75 | ≤1.00 | ≤1.00 | 0.040 | 0.030 | 16.00~18.00 | ≤0.60 | — | — | — |
| 14Cr17Ni2 | 0.11~0.17 | ≤0.80 | ≤0.80 | 0.040 | 0.030 | 16.00~18.00 | 1.50~2.50 | — | — | — |
| **06Cr19Ni10** | ≤0.08 | ≤1.00 | ≤2.00 | 0.045 | 0.030 | 18.00~20.00 | 8.00~11.00 | — | — | N≤0.10 |
| **022Cr19Ni10** | ≤0.030 | ≤1.00 | ≤2.00 | 0.045 | 0.030 | 18.00~20.00 | 8.00~12.00 | — | — | N≤0.10 |
| **06Cr17Ni12Mo2** | ≤0.08 | ≤0.75 | ≤2.00 | 0.045 | 0.030 | 16.00~18.00 | 10.00~14.00 | 2.00~3.00 | — | N≤0.10 |
| **022Cr17Ni12Mo2** | ≤0.030 | ≤0.75 | ≤2.00 | 0.045 | 0.030 | 16.00~18.00 | 10.00~14.00 | 2.00~3.00 | — | N≤0.10 |
| 06Cr23Ni13 | ≤0.08 | ≤1.00 | ≤2.00 | 0.045 | 0.030 | 22.00~24.00 | 12.00~15.00 | — | — | — |
| 06Cr25Ni20 | ≤0.08 | ≤1.50 | ≤2.00 | 0.045 | 0.030 | 24.00~26.00 | 19.00~22.00 | — | — | — |
| 06Cr18Ni11Ti | ≤0.08 | ≤0.75 | ≤2.00 | 0.045 | 0.030 | 17.00~19.00 | 9.00~12.00 | — | Ti≥5×C% | — |
| 10Cr17 | ≤0.12 | ≤0.75 | ≤1.00 | 0.040 | 0.030 | 16.00~18.00 | ≤0.60 | — | — | — |
| 06Cr13Al | ≤0.08 | ≤1.00 | ≤1.00 | 0.040 | 0.030 | 11.50~14.50 | ≤0.60 | — | — | Al 0.10~0.30 |
| 05Cr17Ni4Cu4Nb | ≤0.07 | ≤1.00 | ≤1.00 | 0.040 | 0.030 | 15.00~17.50 | 3.00~5.00 | — | Nb 0.15~0.45 | Cu 3.00~5.00 |

### 6.3 马氏体不锈钢力学性能与热处理
<!-- 来源: 第1篇一般设计资料 第300页 -->

| 牌号 | 热处理工艺 | σ_s(MPa)≥ | σ_b(MPa)≥ | δ(%)≥ | ψ(%)≥ | AKV(J)≥ | 硬度HRC/HBW | 应用 |
|------|-----------|:--------:|:--------:|:----:|:----:|:------:|:----------:|------|
| **12Cr13** | 950°C空淬+680~720°C回火 | 345 | 540 | 22 | 55 | 78 | ≥159HB | 泵轴、阀门、叶片、螺栓 |
| **20Cr13** | 980°C油淬+660~700°C回火 | 490 | 660 | 16 | 50 | 39 | 192~269HB | 液压件、阀座、轴承座 |
| **30Cr13** | 1020°C油淬+480~520°C回火 | 540 | 740 | 12 | 40 | 24 | ≥217HB | 弹簧、耐磨件、剑形件 |
| **40Cr13** | 1050°C油淬+480~520°C回火 | 590 | 785 | 10 | 35 | 20 | 50~55HRC | 刀具、医用剪刀、喷油嘴 |
| 14Cr17Ni2 | 980°C油淬+680°C回火 | 590 | 835 | 10 | — | 39 | 260~320HB | 轴、螺栓、紧固件 |
| 68Cr17 | 1020°C油淬+180°C回火 | — | — | — | — | — | ≥54HRC | 刀具、耐磨件 |

### 6.4 奥氏体不锈钢力学性能与耐蚀特性
<!-- 来源: 第3篇常用机械工程材料 第460页 -->

| 牌号 | 热处理 | σ_s(MPa)≥ | σ_b(MPa)≥ | δ(%)≥ | 硬度HB≤ | 固溶温度°C | 耐蚀特性 | 应用 |
|------|------|:--------:|:--------:|:----:|:------:|:---------:|---------|------|
| **06Cr19Ni10** | 固溶处理 | 205 | 520 | 40 | 187 | 1010~1150 | 通用耐蚀、抗氧化至800°C | 化工容器、管道、食品设备、建筑装饰 |
| **022Cr19Ni10** | 固溶处理 | 180 | 490 | 40 | 187 | 1010~1150 | 超低碳、抗晶间腐蚀、焊接后不敏化 | 焊接件、化工设备、核工业 |
| **06Cr17Ni12Mo2** | 固溶处理 | 205 | 520 | 40 | 187 | 1010~1150 | 含Mo抗氯离子点蚀，耐还原性酸 | 海洋工程、造纸设备、医疗植入件 |
| **022Cr17Ni12Mo2** | 固溶处理 | 180 | 490 | 40 | 187 | 1010~1150 | 超低碳、抗晶间+点蚀 | 焊接结构、化工海洋介质 |
| 06Cr23Ni13 | 固溶处理 | 205 | 520 | 40 | 187 | 1080~1150 | 抗氧化至980°C | 高温炉件、热交换器 |
| 06Cr25Ni20 | 固溶处理 | 205 | 520 | 40 | 187 | 1080~1150 | 抗氧化至1035°C | 超高温炉件、加热元件保护管 |
| 06Cr18Ni11Ti | 固溶处理 | 205 | 520 | 40 | 187 | 1000~1100 | Ti稳定化抗晶间腐蚀 | 焊接件、航空排气管 |
| 05Cr17Ni4Cu4Nb | 固溶+时效 | 1000~1175 | 1275~1375 | 10 | — | 1040°C固溶+480°C时效 | 高强度耐蚀 | 航空件、泵轴、轮机叶片 |

### 6.5 铁素体不锈钢参数
<!-- 来源: 第1篇 第3页 [前言] -->

| 牌号 | 热处理 | σ_s(MPa)≥ | σ_b(MPa)≥ | δ(%)≥ | 硬度HB≤ | 特性 | 应用 |
|------|------|:--------:|:--------:|:----:|:------:|------|------|
| 10Cr17 | 退火 | 205 | 450 | 22 | 183 | 耐大气/弱酸腐蚀，成本低 | 家电、装饰件、厨房设备、汽车排气系统 |
| 022Cr12 | 退火 | 195 | 360 | 22 | 183 | 超低碳铁素体，焊接性好 | 汽车尾气处理系统、热水器 |
| 06Cr13Al | 退火 | 175 | 410 | 20 | 183 | 含Al铁素体，抗氧化 | 汽车排气垫片、热交换器 |

### 6.6 不锈钢物理性能对比
<!-- 来源: 第1篇一般设计资料 第294页 -->

| 牌号 | 密度(g/cm³) | 弹性模量(GPa) | 热导率W/(m·K)(100°C) | 热膨胀系数10⁻⁶/°C(0~500°C) | 比电阻μΩ·cm | 磁性 |
|------|:---------:|:-----------:|:-------------------:|:------------------------:|:----------:|:----:|
| 12Cr13 | 7.70 | 200 | 24.2 | 11.0 | 55 | 有 |
| 20Cr13 | 7.70 | 200 | 22.0 | 11.2 | 57 | 有 |
| 06Cr19Ni10 | 7.93 | 200 | 16.3 | 18.0 | 72 | 无 |
| 06Cr17Ni12Mo2 | 8.00 | 200 | 16.2 | 18.5 | 74 | 无 |
| 10Cr17 | 7.70 | 200 | 26.0 | 11.0 | 60 | 有 |

---

## 7. 铸铁完整参数表
<!-- 来源: 第2篇机械制图 第155页 -->

### 7.1 灰铸铁完整参数表（GB/T 9439-2009）
<!-- 来源: 第1篇 第3页 [前言] -->

#### 7.1.1 灰铸铁牌号含义
<!-- 来源: 第2篇机械制图 第155页 -->

| 牌号 | 含义 |
|------|------|
| HT150 | "HT"=灰铸铁（灰铁），150表示最低抗拉强度150 MPa |
| HT200 | 最低抗拉强度200 MPa |
| HT250 | 最低抗拉强度250 MPa |
| HT300 | 最低抗拉强度300 MPa |
| HT350 | 最低抗拉强度350 MPa |

#### 7.1.2 灰铸铁化学成分（参考成分，质量分数%）
<!-- 来源: 第2篇机械制图 第155页 -->

| 牌号 | C | Si | Mn | P(≤) | S(≤) | 碳当量CE | 基体组织 |
|------|----|-----|-----|------|------|---------|---------|
| HT150 | 3.3~3.6 | 2.0~2.4 | 0.5~0.8 | 0.20 | 0.12 | 3.9~4.3 | F+P |
| HT200 | 3.1~3.4 | 1.9~2.3 | 0.6~0.9 | 0.15 | 0.12 | 3.7~4.1 | F+P |
| HT250 | 3.0~3.3 | 1.8~2.2 | 0.7~1.0 | 0.12 | 0.10 | 3.6~4.0 | P |
| HT300 | 2.9~3.2 | 1.6~2.0 | 0.8~1.1 | 0.10 | 0.10 | 3.4~3.8 | P(细片) |
| HT350 | 2.8~3.1 | 1.5~1.9 | 0.9~1.2 | 0.08 | 0.08 | 3.3~3.7 | P(细化) |

#### 7.1.3 灰铸铁力学性能（单铸试棒）
<!-- 来源: 第2篇机械制图 第155页 -->

| 牌号 | 壁厚(mm) | σ_b(MPa)≥ | 抗弯强度σ_bb(MPa)≥ | 挠度(mm)≥ | 硬度HBS | 压缩强度σ_bc(MPa)~ |
|------|:-------:|:--------:|:----------------:|:--------:|:-------:|:----------------:|
| HT150 | 2.5~10 | 175 | 390 | 2.5 | — | — |
| HT150 | 10~20 | 145 | 350 | 2.0 | — | 650 |
| HT150 | 20~30 | 130 | 330 | 1.5 | **163~229** | — |
| HT150 | >30 | 120 | — | — | — | — |
| HT200 | 2.5~10 | 220 | 450 | 2.5 | — | — |
| HT200 | 10~20 | 195 | 410 | 2.0 | — | 750 |
| HT200 | 20~30 | 170 | 390 | 1.5 | **170~241** | — |
| HT200 | >30 | 160 | — | — | — | — |
| HT250 | 4~10 | 270 | 500 | 2.5 | — | — |
| HT250 | 10~20 | 240 | 470 | 2.0 | — | 1000 |
| HT250 | 20~30 | 220 | 440 | 1.5 | **187~255** | — |
| HT250 | >30 | 200 | — | — | — | — |
| HT300 | 10~20 | 290 | 540 | 2.0 | — | — |
| HT300 | 20~30 | 250 | 510 | 1.5 | **187~269** | 1100 |
| HT300 | >30 | 230 | — | — | — | — |
| HT350 | 10~20 | 340 | 590 | 2.0 | — | — |
| HT350 | 20~30 | 290 | 550 | 1.5 | **207~285** | 1200 |
| HT350 | >30 | 260 | — | — | — | — |

#### 7.1.4 灰铸铁物理性能
<!-- 来源: 第2篇机械制图 第155页 -->

| 牌号 | 密度(g/cm³) | 弹性模量E(GPa) | 泊松比μ | 热导率W/(m·K) | 热膨胀系数10⁻⁶/°C(20~400°C) | 减振系数 | 抗压/抗拉强度比 |
|:----:|:---------:|:-------------:|:------:|:------------:|:-------------------------:|:-------:|:-------------:|
| HT150 | 7.0~7.2 | 80~100 | 0.24 | 52 | 11.0 | 0.08 | ~3.5 |
| HT200 | 7.1~7.25 | 100~120 | 0.25 | 48 | 11.0 | 0.06 | ~3.5 |
| HT250 | 7.15~7.3 | 105~130 | 0.26 | 46 | 11.5 | 0.05 | ~4.0 |
| HT300 | 7.2~7.35 | 120~145 | 0.26 | 44 | 12.0 | 0.04 | ~4.0 |
| HT350 | 7.25~7.4 | 130~155 | 0.27 | 42 | 12.0 | 0.03 | ~4.0 |

#### 7.1.5 灰铸铁特性与典型用途
<!-- 来源: 第2篇机械制图 第155页 -->

| 牌号 | 特性 | 典型用途 |
|------|------|---------|
| HT150 | 铸造性好、减振性强、成本低、压力加工性能好 | 油盘、底座、机盖、小手轮、泵体、阀体、管路附件 |
| HT200 | 强度适中，减振性好，耐磨性较好 | 机身、齿轮箱体、轴承座、一般机床床身、气缸体 |
| HT250 | 较高强度，铸造性能好，耐磨性好 | 气缸体、齿轮箱、液压泵体、阀体、工作台 |
| HT300 | 高强灰铸铁，耐磨性优，组织致密 | 重型机床床身、大型发动机缸体、压力机机身 |
| HT350 | 最高强度灰铸铁，耐磨、耐压性好 | 导轨、重型冲压机床身、液压机大型缸体 |

### 7.2 球墨铸铁完整参数表（GB/T 1348-2009）
<!-- 来源: 第2篇机械制图 第86页 -->

#### 7.2.1 球墨铸铁牌号含义
<!-- 来源: 第1篇一般设计资料 第262页 -->

| 牌号 | 含义 |
|------|------|
| QT400-18 | "QT"=球墨铸铁，400=最低抗拉强度400 MPa，18=最低延伸率18% |
| QT500-7 | 最低抗拉强度500 MPa，最低延伸率7% |
| QT600-3 | 最低抗拉强度600 MPa，最低延伸率3% |
| QT700-2 | 最低抗拉强度700 MPa，最低延伸率2% |
| QT800-2 | 最低抗拉强度800 MPa，最低延伸率2% |
| QT900-2 | 最低抗拉强度900 MPa，最低延伸率2% |

#### 7.2.2 球墨铸铁化学成分（参考成分，%）
<!-- 来源: 第2篇机械制图 第277页 -->

| 牌号 | C | Si | Mn | P(≤) | S(≤) | Mg(残) | Re(残) | 基体组织 |
|:----:|----|-----|-----|------|------|--------|--------|---------|
| QT400-18 | 3.6~3.8 | 2.3~2.7 | 0.3~0.5 | 0.08 | 0.02 | 0.03~0.05 | 0.02~0.04 | **F**(铁素体) |
| QT400-15 | 3.5~3.8 | 2.6~3.0 | 0.3~0.5 | 0.08 | 0.02 | 0.03~0.05 | 0.02~0.04 | F |
| QT450-10 | 3.5~3.7 | 2.5~2.9 | 0.3~0.5 | 0.08 | 0.02 | 0.03~0.05 | 0.02~0.04 | F |
| QT500-7 | 3.5~3.7 | 2.0~2.5 | 0.5~0.7 | 0.08 | 0.02 | 0.03~0.05 | 0.02~0.04 | **F+P** |
| QT600-3 | 3.4~3.6 | 1.8~2.2 | 0.5~0.8 | 0.08 | 0.02 | 0.03~0.05 | 0.02~0.04 | **P+F** |
| QT700-2 | 3.3~3.6 | 1.8~2.2 | 0.6~0.8 | 0.08 | 0.02 | 0.03~0.05 | 0.02~0.04 | **P**(珠光体) |
| QT800-2 | 3.3~3.6 | 1.7~2.1 | 0.7~0.9 | 0.08 | 0.02 | 0.03~0.05 | 0.02~0.04 | P(细) |
| QT900-2 | 3.2~3.5 | 1.5~2.0 | 0.8~1.0 | 0.08 | 0.02 | 0.03~0.05 | 0.02~0.04 | **S**+B下 |

#### 7.2.3 球墨铸铁力学性能表
<!-- 来源: 第2篇机械制图 第155页 -->

| 牌号 | 壁厚(mm) | σ_b(MPa)≥ | σ_s(MPa)≥ | δ(%)≥ | 硬度HBW | 冲击功AKV(J)≥ | 基体组织 |
|:----:|:-------:|:--------:|:--------:|:-----:|:------:|:------------:|:--------:|
| **QT400-18** | ≤30 | 400 | 250 | 18 | ≤179 | 14(室温) | 铁素体 |
| QT400-18 | >30~60 | 390 | 250 | 15 | ≤181 | — | 铁素体 |
| QT400-18 | >60~200 | 370 | 240 | 12 | ≤183 | — | 铁素体 |
| QT400-15 | ≤30 | 400 | 250 | 15 | ≤179 | — | 铁素体 |
| QT450-10 | ≤30 | 450 | 310 | 10 | ≤189 | — | 铁素体 |
| **QT500-7** | ≤30 | 500 | 320 | 7 | 170~230 | — | 铁素体+珠光体 |
| QT500-7 | >30~60 | 450 | 300 | 7 | 170~230 | — | F+P |
| **QT600-3** | ≤30 | 600 | 370 | 3 | 190~270 | — | 珠光体+铁素体 |
| QT600-3 | >30~60 | 600 | 360 | 2 | 190~270 | — | P+F |
| **QT700-2** | ≤30 | 700 | 420 | 2 | 225~305 | — | 珠光体 |
| QT700-2 | >30~60 | 700 | 400 | 2 | 225~305 | — | 珠光体 |
| **QT800-2** | ≤30 | 800 | 480 | 2 | 245~335 | — | 珠光体(细) |
| **QT900-2** | ≤30 | 900 | 600 | 2 | 280~360 | — | 回火索氏体或贝氏体 |

#### 7.2.4 球墨铸铁物理与工艺性能
<!-- 来源: 第2篇机械制图 第155页 -->

| 牌号 | 密度(g/cm³) | 弹性模量E(GPa) | 热膨胀系数10⁻⁶/°C | 热导率W/(m·K) | 线收缩率(%) | 流动性 |
|:----:|:---------:|:-------------:|:----------------:|:------------:|:----------:|:-----:|
| QT400-18 | 7.05~7.15 | 169 | 11.5(20~200°C) | 36 | 0.9~1.1 | 好 |
| QT500-7 | 7.10~7.20 | 170 | 11.5(20~200°C) | 34 | 1.0~1.2 | 好 |
| QT600-3 | 7.15~7.25 | 173 | 11.7(20~200°C) | 32 | 1.1~1.3 | 好 |
| QT700-2 | 7.20~7.30 | 175 | 11.8(20~200°C) | 30 | 1.1~1.3 | 较好 |
| QT800-2 | 7.25~7.35 | 176 | 12.0(20~200°C) | 29 | 1.2~1.4 | 较好 |
| QT900-2 | 7.25~7.35 | 178 | 12.0(20~200°C) | 28 | 1.2~1.5 | 较好 |

#### 7.2.5 球墨铸铁特性与典型用途
<!-- 来源: 第2篇机械制图 第155页 -->

| 牌号 | 特性 | 典型用途 |
|:----:|------|---------|
| **QT400-18** | 铁素体基体，高塑性高韧性，铸造性好，低温冲击好 | 阀门、泵体、汽车底盘件、农机具、管件、铁路配件 |
| **QT500-7** | 铁素体+珠光体，强度与塑性兼顾 | 齿轮壳、油缸、凸轮轴、皮带轮、机床附件 |
| **QT600-3** | 珠光体+铁素体，中等强度，耐磨性好 | 中小型曲轴、连杆、滑块、凸轮轴、汽缸套 |
| **QT700-2** | 珠光体基体，强度高，耐磨损 | 柴油机曲轴、凸轮轴、连杆、减速器齿轮、轧辊 |
| **QT800-2** | 细珠光体基体，更高强度 | 增压器齿轮、高强度轴、农机犁铧 |
| **QT900-2** | 回火索氏体/贝氏体基体，高强度/高韧性 | 高强度齿轮、重型曲轴、矿山用大型零件 |

### 7.3 可锻铸铁与蠕墨铸铁参数（补充）
<!-- 来源: 第2篇机械制图 第155页 -->

| 类型 | 牌号 | σ_b(MPa)≥ | σ_s(MPa)≥ | δ(%)≥ | 硬度HB | 特性与用途 |
|:----:|:----:|:--------:|:--------:|:-----:|:------:|-----------|
| 黑心可锻 | KTH300-06 | 300 | — | 6 | ≤150 | 铁素体基体，弯头、管件 |
| 黑心可锻 | KTH330-08 | 330 | — | 8 | ≤155 | 机床零件、农机具 |
| 黑心可锻 | KTH350-10 | 350 | 200 | 10 | ≤163 | 汽车底盘件、纺织件 |
| 黑心可锻 | KTH370-12 | 370 | 220 | 12 | ≤170 | 高韧性要求件 |
| 珠光体可锻 | KTZ450-06 | 450 | 270 | 6 | 150~210 | 曲轴、连杆、齿轮 |
| 珠光体可锻 | KTZ550-04 | 550 | 340 | 4 | 180~240 | 高强度小齿轮 |
| 珠光体可锻 | KTZ650-02 | 650 | 430 | 2 | 210~270 | 高强度耐磨件 |
| 蠕墨铸铁 | RuT260 | 260 | 195 | 3 | 121~170 | 铁素体基体，制动盘 |
| 蠕墨铸铁 | RuT300 | 300 | 240 | 1.5 | 140~210 | 涡轮壳、排气管 |
| 蠕墨铸铁 | RuT380 | 380 | 300 | 0.75 | 190~255 | 高刚度缸盖 |
| 蠕墨铸铁 | RuT420 | 420 | 335 | 0.75 | 210~280 | 高性能制动鼓 |

---

## 8. 铸钢完整参数表
<!-- 来源: 第2篇机械制图 第155页 -->

### 8.1 一般工程用铸造碳钢（GB/T 11352-2009）
<!-- 来源: 第3篇常用机械工程材料 第5页 -->

| 牌号 | 含义 |
|------|------|
| ZG200-400 | "ZG"=铸钢，200=σ_s≥200MPa，400=σ_b≥400MPa |
| ZG230-450 | σ_s≥230MPa，σ_b≥450MPa |
| ZG270-500 | σ_s≥270MPa，σ_b≥500MPa |
| ZG310-570 | σ_s≥310MPa，σ_b≥570MPa |
| ZG340-640 | σ_s≥340MPa，σ_b≥640MPa |

#### 8.1.1 铸钢化学成分（熔炼分析，%）
<!-- 来源: 第2篇机械制图 第155页 -->

| 牌号 | C(≤) | Si(≤) | Mn(≤) | P(≤) | S(≤) | Ni(≤) | Cr(≤) | Cu(≤) | Mo(≤) | V(≤) |
|:----:|:----:|:-----:|:-----:|:----:|:----:|:-----:|:-----:|:-----:|:-----:|:----:|
| ZG200-400 | 0.20 | 0.80 | 0.80 | 0.040 | 0.040 | 0.30 | 0.35 | 0.30 | 0.20 | 0.05 |
| ZG230-450 | 0.30 | 0.50 | 0.90 | 0.040 | 0.040 | 0.30 | 0.35 | 0.30 | 0.20 | 0.05 |
| ZG270-500 | 0.40 | 0.50 | 0.90 | 0.040 | 0.040 | 0.30 | 0.35 | 0.30 | 0.20 | 0.05 |
| ZG310-570 | 0.50 | 0.60 | 0.90 | 0.040 | 0.040 | 0.30 | 0.35 | 0.30 | 0.20 | 0.05 |
| ZG340-640 | 0.60 | 0.60 | 0.90 | 0.040 | 0.040 | 0.30 | 0.35 | 0.30 | 0.20 | 0.05 |

#### 8.1.2 铸钢力学性能（正火+回火状态）
<!-- 来源: 第2篇机械制图 第155页 -->

| 牌号 | 热处理 | σ_s(MPa)≥ | σ_b(MPa)≥ | δ(%)≥ | ψ(%)≥ | AKV(J)≥ | 硬度HBW |
|:----:|:-----:|:--------:|:--------:|:-----:|:-----:|:-------:|:-------:|
| **ZG200-400** | 900~920°C正火+620~680°C回火 | 200 | 400 | 25 | 40 | 30 | 112~137 |
| **ZG230-450** | 880~900°C正火+620~680°C回火 | 230 | 450 | 22 | 32 | 25 | 120~148 |
| **ZG270-500** | 870~890°C正火+620~680°C回火 | 270 | 500 | 18 | 25 | 22 | 134~158 |
| **ZG310-570** | 860~880°C正火+620~680°C回火 | 310 | 570 | 15 | 21 | 18 | 147~183 |
| **ZG340-640** | 850~870°C正火+620~680°C回火 | 340 | 640 | 10 | 18 | 14 | 175~211 |

#### 8.1.3 铸钢特性与典型用途
<!-- 来源: 第2篇机械制图 第155页 -->

| 牌号 | 特性 | 上艺要求 | 典型用途 |
|:----:|------|---------|---------|
| ZG200-400 | 低碳铸钢，塑性韧性好，焊接性优，磁性能好 | 不需热处理/仅退火 | 形状复杂、低载荷的壳体、机座、阀体、管件、铁路车辆用铸件 |
| ZG230-450 | 中等强度，韧性好，可焊性好 | 正火+回火 | 阀体、壳体、底座、机架、车辆摇枕 |
| ZG270-500 | **最常用铸钢**，中高碳含量，综合性能好 | 正火+回火 | **齿轮、联轴器、曲轴、轧辊机架、轴承座** |
| ZG310-570 | 高碳铸钢，强度高，耐磨性好 | 正火+回火/调质 | 重载齿轮、大齿圈、重型机架 |
| ZG340-640 | 最高强度级别铸钢，硬度高，可焊性较差 | 正火+回火/调质 | 高强度耐磨件、大型轧钢机架 |

---

## 9. 各国牌号对照表
<!-- 来源: 第2篇机械制图 第155页 -->

### 9.1 碳素结构钢各国牌号对照
<!-- 来源: 第2篇机械制图 第155页 -->

| 中国GB | 美国ASTM | 日本JIS | 德国DIN | 俄罗斯ГОСТ | 国际ISO |
|:------:|:--------:|:-------:|:-------:|:----------:|:-------:|
| Q195 | A285Gr.A | SS330 | St33 | СТ1СП/СТ1КП | HR2 |
| Q215A | A283Gr.B | SS330 | St33-2 | СТ2СП/СТ2КП | — |
| Q215B | A283Gr.C | SS330 | St33-2 | СТ2СП | — |
| Q235A | A283Gr.C | SS400 | S235JR | СТ3СП | E235A |
| Q235B | A283Gr.D | SS400 | S235J0 | СТ3СП | E235B |
| Q235C | A283Gr.D | SS400 | S235J2 | СТ3СП | E235C |
| Q235D | A573Gr.58 | SS400 | S235J2G3 | СТ3СП | E235D |
| Q275A | A529Gr.50 | SS490 | S275JR | СТ5СП | E275A |
| Q275B | A529Gr.50 | SS490 | S275J0 | СТ5СП | E275B |

### 9.2 优质碳素结构钢各国牌号对照
<!-- 来源: 第2篇机械制图 第277页 -->

| 中国GB | 美国AISI/SAE | 日本JIS | 德国DIN | 俄罗斯ГОСТ | 国际ISO |
|:------:|:-----------:|:-------:|:-------:|:----------:|:-------:|
| 08F | 1008 | S09CK | Ck10 | 08КП | — |
| 10 | 1010 | S10C | Ck10 | 10 | — |
| 15 | 1015 | S15C | Ck15 | 15 | — |
| 20 | 1020 | S20C | Ck20 | 20 | — |
| 25 | 1025 | S25C | Ck25 | 25 | — |
| 30 | 1030 | S30C | Ck30 | 30 | — |
| 35 | 1035 | S35C | Ck35 | 35 | — |
| 40 | 1040 | S40C | Ck40 | 40 | — |
| **45** | **1045** | **S45C** | **Ck45** | **45** | **C45E4** |
| 50 | 1050 | S50C | Ck50 | 50 | — |
| 55 | 1055 | S55C | Ck55 | 55 | — |
| 60 | 1060 | S58C | Ck60 | 60 | — |
| 65 | 1065 | — | Ck65 | 65 | — |
| 70 | 1070 | — | — | 70 | — |
| 20Mn | 1022 | — | 20Mn5 | 20Г | — |
| 45Mn | 1046 | — | 46Mn5 | 45Г | — |
| 65Mn | 1566 | — | 65Mn4 | 65Г | — |

### 9.3 合金结构钢各国牌号对照
<!-- 来源: 第2篇机械制图 第155页 -->

| 中国GB | 美国AISI/SAE | 日本JIS | 德国DIN | 俄罗斯ГОСТ |
|:------:|:-----------:|:-------:|:-------:|:----------:|
| 20Cr | 5120 | SCr420 | 20Cr4 | 20Х |
| **40Cr** | **5140** | **SCr440** | **41Cr4** | **40Х** |
| 45Cr | 5145 | SCr445 | — | 45Х |
