Repository: nasplycc/mechanical-design-handbook

# 机械设计知识库

> 基于《机械设计手册》第六版（成大先主编，化学工业出版社，2016）
> 共5卷，8512页，结构化整理

## 目录结构

| 目录 | 内容 | 来源卷 |
|------|------|--------|
| [00_速查表](00_速查表/) | 材料性能速查、常用公式汇总、标准件选型流程 | 全卷 |
| [01_设计基础](01_设计基础/) | 单位换算、优先数系、力学公式、公差与配合 | 第1卷 |
| [02_材料工程](02_材料工程/) | 黑色金属、有色金属、非金属、热处理、表面技术 | 第1卷 |
| [03_制造工艺](03_制造工艺/) | 铸造、锻造/冲压、焊接、冷加工、装配 | 第1卷 |
| [04_零部件设计](04_零部件设计/) | 连接紧固、轴系、轴承、弹簧、润滑密封 | 第2卷 |
| [05_传动系统](05_传动系统/) | 齿轮、带链、螺旋/摩擦轮、减速器变速器 | 第3-4卷 |
| [06_流体传动](06_流体传动/) | 液压传动、液压控制、气压传动 | 第5卷 |
| [07_人机与结构](07_人机与结构/) | 人机工程、结构设计准则、机架设计 | 第1/4卷 |
| [08_标准索引](08_标准索引/) | GB/T、JB/T 标准清单与交叉引用 | 全卷 |

File: 机械设计知识库/02_材料工程/热处理工艺.md
# 热处理工艺

> **来源标注：** 《机械设计手册》第六版 第1卷 第3篇《常用机械工程材料》第4章 | 原手册页码 3-160~3-220


> 来源：第1卷 第3篇 第6章
> 标准：JB/T 5000.8-2007 等

## 1. 热处理分类
<!-- 来源: 第2篇机械制图 第155页 -->

### 1.1 基本分类
<!-- 来源: 第2篇机械制图 第155页 -->
| 类别 | 工艺 | 目的 |
|------|------|------|
| 整体热处理 | 退火、正火、淬火、回火 | 改变整体性能 |
| 表面热处理 | 表面淬火、化学热处理 | 表面硬、芯部韧 |
| 其他 | 时效、形变热处理 | 特殊性能 |

### 1.2 铁碳合金平衡图要点
<!-- 来源: 第2篇机械制图 第155页 -->
- **共析点**：0.77%C, 727°C → 珠光体(P)
- **共晶点**：4.3%C, 1148°C → 莱氏体(Ld)
- **A₁线**：727°C（PSK线）
- **A₃线**：GS线（奥氏体→铁素体）
- **Acm线**：ES线（奥氏体→渗碳体）

## 2. 退火
<!-- 来源: 第1篇一般设计资料 第213页 -->

### 2.1 退火工艺
<!-- 来源: 第1篇一般设计资料 第534页 -->
| 类型 | 加热温度 | 冷却方式 | 目的 | 适用材料 |
|------|----------|----------|------|----------|
| 完全退火 | Ac₃+(30~50)°C | 炉冷(≤200°C/h) | 细化晶粒、降低硬度、消除应力 | 亚共析钢 |
| 球化退火 | Ac₁+(20~30)°C | 炉冷 | 降低硬度、改善切削性 | 过共析钢、工具钢 |
| 去应力退火 | 500~650°C | 炉冷 | 消除内应力 | 铸件、焊件、冷加工件 |
| 等温退火 | Ac₃+(30~50)°C | 等温后空冷 | 缩短退火时间 | 合金钢 |
| 扩散退火 | 1050~1150°C | 炉冷 | 均匀成分 | 铸锭、大型铸件 |

### 2.2 退火后硬度
<!-- 来源: 第2篇机械制图 第155页 -->
| 材料 | 退火硬度HB | 切削加工性 |
|------|------------|------------|
| 低碳钢 | 120~150 | 较好 |
| 中碳钢 | 150~200 | 最佳 |
| 高碳钢 | 180~220 | 好 |
| 合金钢 | 180~250 | 好 |

## 3. 正火
<!-- 来源: 第1篇一般设计资料 第173页 -->

### 3.1 正火工艺
<!-- 来源: 第2篇机械制图 第155页 -->
| 参数 | 数值 |
|------|------|
| 加热温度 | Ac₃/Acm+(30~50)°C |
| 冷却方式 | 空冷 |
| 目的 | 细化晶粒、均匀组织、改善切削性 |

### 3.2 正火 vs 退火
<!-- 来源: 第1篇一般设计资料 第243页 -->
| 对比 | 正火 | 退火 |
|------|------|------|
| 冷却速度 | 快（空冷） | 慢（炉冷） |
| 硬度 | 较高 | 较低 |
| 强度 | 较高 | 较低 |
| 成本 | 低 | 高（时间长） |
| 适用 | 一般零件 | 高碳钢、合金钢 |

## 4. 淬火
<!-- 来源: 第3篇常用机械工程材料 第115页 -->

### 4.1 淬火工艺
<!-- 来源: 第1篇一般设计资料 第503页 -->
| 参数 | 数值 |
|------|------|
| 亚共析钢加热温度 | Ac₃+(30~50)°C |
| 过共析钢加热温度 | Ac₁+(30~50)°C |
| 目的 | 获得马氏体，提高硬度和强度 |

### 4.2 淬火介质
<!-- 来源: 第1篇一般设计资料 第547页 -->
| 介质 | 冷却能力 | 适用材料 | 变形开裂倾向 |
|------|----------|----------|-------------|
| 水(20°C) | 最大 | 碳钢(<10mm) | 大 |
| 水(40°C) | 大 | 碳钢 | 较大 |
| 盐水(10%) | 极大 | 碳钢 | 极大 |
| 油(20°C) | 小 | 合金钢 | 小 |
| 聚合物水溶液 | 可调 | 碳钢、合金钢 | 中 |
| 空气 | 最小 | 高合金钢(空淬钢) | 最小 |

### 4.3 淬火方法
<!-- 来源: 第1篇一般设计资料 第459页 -->
| 方法 | 工艺 | 适用 |
|------|------|------|
| 单液淬火 | 一种介质冷到底 | 形状简单件 |
| 双液淬火 | 水→油 或 油→空气 | 形状复杂件 |
| 分级淬火 | 盐浴(150~260°C)→空冷 | 精密件 |
| 等温淬火 | 盐浴(贝氏体区)→空冷 | 高强韧件 |

## 5. 回火
<!-- 来源: 第3篇常用机械工程材料 第115页 -->

### 5.1 回火分类
<!-- 来源: 第2篇机械制图 第155页 -->
| 类型 | 温度(°C) | 组织 | 硬度HRC | 目的 | 适用 |
|------|----------|------|---------|------|------|
| 低温回火 | 150~250 | 回火马氏体 | 58~64 | 保持高硬、降低应力 | 刀具、量具、轴承 |
| 中温回火 | 350~500 | 回火托氏体 | 35~50 | 高弹性、较高强度 | 弹簧、热锻模 |
| 高温回火 | 500~650 | 回火索氏体 | 25~35 | 综合力学性能好 | 轴、齿轮、连杆 |

### 5.2 调质处理
<!-- 来源: 第1篇一般设计资料 第534页 -->
**淬火 + 高温回火 = 调质**
- 目的：获得回火索氏体，综合力学性能最佳
- 适用：中碳钢(40、45、40Cr等)
- 调质后硬度：25~35 HRC (230~330 HB)

## 6. 表面热处理
<!-- 来源: 第1篇一般设计资料 第647页 -->

### 6.1 表面淬火
<!-- 来源: 第3篇常用机械工程材料 第11页 -->
| 方法 | 加热方式 | 淬硬层(mm) | 适用 |
|------|----------|-----------|------|
| 感应淬火 | 高频/中频感应 | 1~10 | 齿轮、轴颈 |
| 火焰淬火 | 氧-乙炔火焰 | 2~6 | 大型零件 |
| 激光淬火 | 激光束 | 0.3~1.0 | 精密零件 |
| 电接触淬火 | 电极接触 | 0.1~0.3 | 导轨 |

### 6.2 感应淬火参数
<!-- 来源: 第2篇机械制图 第155页 -->
| 频率 | 淬硬层(mm) | 适用零件 |
|------|-----------|----------|
| 高频(200~300kHz) | 0.5~2 | 小模数齿轮、小轴 |
| 中频(2500~8000Hz) | 2~5 | 大模数齿轮、大轴 |
| 工频(50Hz) | 5~10 | 大型轧辊 |

## 7. 化学热处理
<!-- 来源: 第3篇常用机械工程材料 第11页 -->

### 7.1 渗碳
<!-- 来源: 第1篇一般设计资料 第119页 -->
| 参数 | 数值 |
|------|------|
| 温度 | 900~950°C |
| 时间 | 按渗层深度确定（约0.1mm/h） |
| 渗碳后热处理 | 淬火+低温回火 |
| 表面硬度 | 58~64 HRC |
| 芯部硬度 | 30~45 HRC |
| 适用材料 | 低碳钢(20、20Cr、20CrMnTi等) |

### 7.2 渗碳层深度推荐
<!-- 来源: 第2篇机械制图 第155页 -->
| 模数m | 渗层深度(mm) |
|-------|-------------|
| <2.5 | 0.3~0.6 |
| 2.5~5 | 0.6~0.9 |
| 5~8 | 0.9~1.3 |
| 8~12 | 1.3~1.7 |
| >12 | 1.7~2.2 |

### 7.3 氮化
<!-- 来源: 第1篇一般设计资料 第304页 -->
| 参数 | 数值 |
|------|------|
| 温度 | 500~580°C |
| 时间 | 20~60h |
| 渗层深度 | 0.1~0.6mm |
| 表面硬度 | 900~1200 HV |
| 适用材料 | 38CrMoAlA、40Cr、42CrMo等 |
| 特点 | 变形小、耐磨耐蚀、高温硬度保持好 |

### 7.4 碳氮共渗
<!-- 来源: 第1篇一般设计资料 第642页 -->
| 参数 | 数值 |
|------|------|
| 温度 | 820~860°C |
| 时间 | 1~3h |
| 渗层深度 | 0.2~0.8mm |
| 表面硬度 | 55~63 HRC |
| 特点 | 比渗碳快、变形小 |

## 8. 常用材料热处理规范
<!-- 来源: 第1篇一般设计资料 第461页 -->

### 8.1 碳钢热处理
<!-- 来源: 第2篇机械制图 第155页 -->
| 牌号 | 退火°C | 正火°C | 淬火°C | 介质 | 回火°C | 硬度HRC |
|------|--------|--------|--------|------|--------|---------|
| 20 | 900 | 890 | 870 | 水 | 200 | ≥56 |
| 35 | 870 | 860 | 850 | 水 | 550 | 22~28 |
| 45 | 850 | 840 | 830 | 水/油 | 550 | 25~30 |
| 45 | 850 | 840 | 830 | 水/油 | 200 | ≥54 |
| T8 | 740 | - | 780 | 水 | 200 | ≥60 |
| T10 | 750 | - | 780 | 水 | 200 | ≥62 |

### 8.2 合金钢热处理
<!-- 来源: 第2篇机械制图 第155页 -->
| 牌号 | 淬火°C | 介质 | 回火°C | 硬度HRC | 用途 |
|------|--------|------|--------|---------|------|
| 40Cr | 850 | 油 | 500 | 28~34 | 轴、齿轮 |
| 40Cr | 850 | 油 | 200 | ≥52 | 表面淬火芯部 |
| 20Cr | 900 | 水/油 | 200 | ≥56 | 渗碳件 |
| 20CrMnTi | 870 | 油 | 200 | ≥58 | 汽车齿轮 |
| 42CrMo | 860 | 油 | 560 | 28~34 | 大齿轮、轴 |
| 65Mn | 830 | 油 | 450 | 40~48 | 弹簧 |
| GCr15 | 840 | 油 | 160 | 61~65 | 轴承 |

### 8.3 铸铁热处理
<!-- 来源: 第1篇一般设计资料 第213页 -->
| 类型 | 工艺 | 目的 |
|------|------|------|
| 灰铸铁 | 去应力退火(500~550°C) | 消除铸造应力 |
| 灰铸铁 | 表面淬火 | 提高导轨耐磨性 |
| 球墨铸铁 | 正火+回火 | 提高强度 |
| 球墨铸铁 | 调质 | 高强度高韧性 |
| 球墨铸铁 | 等温淬火 | 高强韧+耐磨 |

## 9. 热处理缺陷与预防
<!-- 来源: 第1篇一般设计资料 第572页 -->

| 缺陷 | 原因 | 预防 |
|------|------|------|
| 变形 | 加热/冷却不均、应力释放 | 合理装炉、分级淬火 |
| 开裂 | 冷却过快、加热温度过高 | 选用合适介质、控制温度 |
| 脱碳 | 加热介质含氧 | 保护气氛加热 |
| 氧化 | 加热无保护 | 真空/保护气氛 |
| 硬度不足 | 淬火温度不够、冷却不足 | 控制工艺参数 |
| 软点 | 冷却不均匀、表面有污物 | 充分搅拌、清洁表面 |
| 过热 | 温度过高、时间过长 | 控制温度和时间 |
| 过烧 | 温度接近熔点 | 严格控制最高温度 |

## 10. 热处理零件设计要点
<!-- 来源: 第4篇机构 第139页 -->

### 10.1 结构设计原则
<!-- 来源: 第2篇机械制图 第155页 -->
- 避免尖角，采用圆角过渡（R≥2mm）
- 截面厚度尽量均匀，避免突变
- 孔、槽对称布置
- 复杂零件分体设计，热处理后组装

### 10.2 热处理余量
<!-- 来源: 第2篇机械制图 第155页 -->
| 工艺 | 变形量 | 预留余量 |
|------|--------|----------|
| 淬火 | 0.1~0.3mm | 精磨余量 |
| 渗碳 | 0.05~0.15mm | 精磨余量 |
| 氮化 | 0.01~0.03mm | 微量磨削 |

### 10.3 如何正确提出热处理要求
<!-- 来源: 第1篇一般设计资料 第262页 -->
- 标注热处理方法（调质、淬火、渗碳等）
- 标注硬度范围和测试位置
- 标注渗层/淬硬层深度
- 标注变形量要求
- 标注表面处理要求（发黑、磷化等）

## 参考标准
<!-- 来源: 第2篇机械制图 第155页 -->
- JB/T 5000.8-2007 锻件通用技术条件（碳素钢和合金结构钢）
- GB/T 16923-2008 钢铁件热处理工艺分类
- GB/T 7232-2012 金属热处理术语

File: 机械设计知识库/02_材料工程/非金属材料.md
# 非金属材料

> **来源标注：** 《机械设计手册》第六版 第1卷 第3篇《常用机械工程材料》第3章 | 原手册页码 3-130~3-160


> 来源：第1卷 第3篇 第3章
> 涵盖：工程塑料、橡胶、复合材料

## 1. 工程塑料
<!-- 来源: 第1篇一般设计资料 第805页 -->

### 1.1 塑料分类
<!-- 来源: 第1篇一般设计资料 第692页 -->
| 类别 | 特点 | 代表材料 |
|------|------|----------|
| 热塑性塑料 | 可反复加热软化 | PE、PP、PVC、PA、PC、POM、ABS |
| 热固性塑料 | 加热固化后不可逆 | 酚醛树脂、环氧树脂、不饱和聚酯 |

### 1.2 常用工程塑料性能
<!-- 来源: 第1篇 第3页 [前言] -->
| 材料 | 缩写 | 密度(g/cm³) | σ_b(MPa) | 使用温度(°C) | 特性 | 应用 |
|------|------|-------------|----------|-------------|------|------|
| 聚乙烯 | PE | 0.91~0.96 | 15~30 | -50~80 | 耐蚀、绝缘、自润滑 | 管道、容器、轴承 |
| 聚丙烯 | PP | 0.90~0.91 | 30~40 | -20~120 | 轻、耐蚀、刚性好 | 化工件、齿轮 |
| 聚氯乙烯 | PVC | 1.3~1.45 | 40~55 | -15~60 | 耐蚀、阻燃 | 管道、电缆 |
| 尼龙(PA6) | PA6 | 1.14 | 70~80 | -40~100 | 高强度耐磨 | 齿轮、轴承 |
| 尼龙(PA66) | PA66 | 1.14 | 80~90 | -40~120 | 更高强度 | 齿轮、滑轮 |
| 聚甲醛 | POM | 1.41 | 60~70 | -50~100 | 刚性好、自润滑 | 精密齿轮、滑块 |
| 聚碳酸酯 | PC | 1.20 | 60~70 | -60~130 | 透明、抗冲击 | 透明件、外壳 |
| ABS | ABS | 1.05 | 40~55 | -40~80 | 综合性能好 | 外壳、仪表件 |
| 聚四氟乙烯 | PTFE | 2.1~2.2 | 15~25 | -200~260 | 摩擦系数最低、耐蚀最好 | 密封件、轴承 |
| 聚酰亚胺 | PI | 1.42 | 90~100 | -200~260 | 耐高温 | 高温轴承、密封 |
| peek | PEEK | 1.32 | 90~100 | -100~250 | 高性能工程塑料 | 航空航天、医疗 |

### 1.3 塑料选用原则
<!-- 来源: 第2篇机械制图 第155页 -->
| 工况 | 推荐材料 |
|------|----------|
| 耐磨自润滑 | POM、PA、PTFE |
| 高强度 | PC、PA66、PEEK |
| 耐高温 | PI、PTFE、PEEK |
| 耐化学腐蚀 | PTFE、PP、PVDF |
| 透明件 | PC、PMMA |
| 绝缘件 | PE、PP、PVC |
| 精密齿轮 | POM、PA |
| 食品级 | PP、PE、PTFE |

### 1.4 塑料零件设计注意事项
<!-- 来源: 第1篇一般设计资料 第625页 -->
- 收缩率：PE 1.5~3.0%, PP 1.0~2.5%, PA 0.5~1.5%, POM 2.0~3.0%
- 塑料强度随温度升高而下降，设计安全系数取 3~5
- 避免尖角，采用圆角过渡（R≥壁厚的25%）
- 考虑吸湿性（PA吸湿后强度下降、尺寸增大）
- 塑料轴承配合间隙比金属大

## 2. 橡胶
<!-- 来源: 第1篇一般设计资料 第783页 -->

### 2.1 常用橡胶品种
<!-- 来源: 第3篇常用机械工程材料 第366页 -->
| 材料 | 缩写 | 工作温度(°C) | 耐油性 | 耐蚀性 | 特性 | 应用 |
|------|------|-------------|--------|--------|------|------|
| 天然橡胶 | NR | -50~80 | 差 | 一般 | 弹性最好、耐磨 | 轮胎、减震 |
| 丁苯橡胶 | SBR | -50~100 | 一般 | 一般 | 通用橡胶 | 轮胎、胶带 |
| 丁腈橡胶 | NBR | -30~120 | 好 | 耐油 | 耐油密封 | O型圈、油封 |
| 氯丁橡胶 | CR | -40~120 | 较好 | 耐候 | 耐候耐燃 | 胶带、软管 |
| 硅橡胶 | VMQ | -60~250 | 一般 | 好 | 耐高低温 | 高温密封 |
| 氟橡胶 | FKM | -20~250 | 极好 | 极好 | 耐高温耐油耐蚀 | 化工密封 |
| 乙丙橡胶 | EPDM | -50~150 | 差 | 耐酸碱 | 耐候耐臭氧 | 汽车密封条 |
| 聚氨酯橡胶 | PU | -30~80 | 好 | 一般 | 高耐磨高强度 | 密封、辊轮 |

### 2.2 橡胶制品标准件
<!-- 来源: 第2篇机械制图 第155页 -->
| 制品 | 标准 | 规格 |
|------|------|------|
| O型圈 | GB/T 3452.1 | 内径1~400mm, 线径1~7mm |
| 橡胶密封垫 | HG/T 2181 | 各种规格 |
| 橡胶减震垫 | - | 各种硬度 |

### 2.3 橡胶硬度（邵氏A）
<!-- 来源: 第3篇常用机械工程材料 第371页 -->
| 硬度 | 应用 |
|------|------|
| 30~50 | 减震、缓冲 |
| 50~70 | O型圈（静密封） |
| 70~80 | O型圈（动密封）、油封 |
| 80~90 | 辊轮、耐磨件 |
| 90~95 | 硬质橡胶 |

## 3. 复合材料
<!-- 来源: 第3篇常用机械工程材料 第88页 -->

### 3.1 玻璃钢（玻璃纤维增强塑料）
<!-- 来源: 第1篇一般设计资料 第696页 -->
| 类型 | 特点 | 应用 |
|------|------|------|
| 不饱和聚酯玻璃钢 | 成本低、工艺简单 | 储罐、管道、船体 |
| 环氧玻璃钢 | 强度高、耐蚀好 | 结构件、电路板 |
| 酚醛玻璃钢 | 阻燃、耐烧蚀 | 摩擦材料、隔热 |

### 3.2 玻璃钢性能
<!-- 来源: 第3篇常用机械工程材料 第500页 -->
| 性能 | 数值 | 说明 |
|------|------|------|
| 密度 | 1.5~2.0 g/cm³ | 比钢轻75% |
| σ_b | 100~400 MPa | 接近碳钢 |
| E | 10~30 GPa | 比钢低一个数量级 |
| 使用温度 | -40~150°C | 取决于树脂 |

### 3.3 碳纤维复合材料
<!-- 来源: 第2篇机械制图 第155页 -->
| 性能 | 数值 |
|------|------|
| 密度 | 1.5~1.6 g/cm³ |
| σ_b | 800~2000 MPa |
| E | 70~400 GPa |
| 特点 | 比强度/比模量最高 |

## 4. 粉末冶金材料
<!-- 来源: 第1篇一般设计资料 第700页 -->

### 4.1 粉末冶金结构材料
<!-- 来源: 第3篇常用机械工程材料 第471页 -->
| 牌号 | 密度(g/cm³) | σ_b(MPa) | 硬度HB | 应用 |
|------|-------------|----------|--------|------|
| Fe-C0.4-30 | 6.5~7.0 | 300 | 60~80 | 一般结构件 |
| Fe-Cu4-50 | 6.8~7.2 | 400 | 70~90 | 中等载荷件 |
| Fe-Ni4-60 | 7.0~7.3 | 500 | 80~100 | 重载件 |

### 4.2 粉末冶金含油轴承
<!-- 来源: 第3篇常用机械工程材料 第476页 -->
| 材料 | 特性 | 应用 |
|------|------|------|
| 铁基含油轴承 | 成本低、强度高 | 一般机械 |
| 铜基含油轴承 | 减摩性好 | 高速轻载 |
| 不锈钢含油轴承 | 耐蚀 | 食品、化工 |

### 4.3 粉末冶金零件设计要点
<!-- 来源: 第1篇一般设计资料 第625页 -->
- 最小壁厚：铁基 1.5mm，铜基 1.0mm
- 尺寸精度：IT8~IT10（烧结态），IT7（精整后）
- 避免截面突变，采用均匀截面
- 横向孔需大于孔径，盲孔深度有限制

## 参考标准
<!-- 来源: 第2篇机械制图 第155页 -->
- GB/T 1843-2008 塑料 悬臂梁冲击试验
- GB/T 1040-2006 塑料 拉伸性能
- GB/T 3452.1-2005 O型圈规格
- GB/T 14906-2016 橡胶与塑料软管

File: 机械设计知识库/02_材料工程/黑色金属材料.md
# 黑色金属材料

> **来源标注：** 《机械设计手册》第六版 第1卷 第3篇《常用机械工程材料》第1章 | 原手册页码 3-1~3-80


> 来源：第1卷 第3篇 第1章
> 标准：GB/T 221-2008, GB/T 700-2006, GB/T 699-1999, GB/T 3077-1999 等

## 1. 钢铁产品牌号表示方法
<!-- 来源: 第1卷  第1143页 -->

### 1.1 牌号命名规则（GB/T 221-2008）
<!-- 来源: 第1卷  第1009页 -->
| 元素 | 符号 | 元素 | 符号 |
|------|------|------|------|
| 铬 | Cr | 钼 | Mo |
| 镍 | Ni | 钒 | V |
| 锰 | Mn | 钛 | Ti |
| 硅 | Si | 硼 | B |
| 钨 | W | 铝 | Al |

### 1.2 牌号表示示例
<!-- 来源: 第1卷  第1009页 -->
- **碳素结构钢**：Q235AF → 屈服强度235MPa，A级，沸腾钢
- **优质碳素结构钢**：45 → 平均含碳量0.45%
- **合金结构钢**：40Cr → 平均含碳量0.40%，Cr含量<1.5%
- **碳素工具钢**：T8 → 平均含碳量0.8%
- **滚动轴承钢**：GCr15 → Cr含量1.5%

## 2. 碳素结构钢（GB/T 700-2006）
<!-- 来源: 第1卷  第1144页 -->

### 2.1 牌号与化学成分
<!-- 来源: 第1卷  第1009页 -->
| 牌号 | 等级 | C(%) | Mn(%) | Si(%) | S(%) | P(%) |
|------|------|------|-------|-------|------|------|
| Q195 | - | ≤0.12 | 0.25-0.50 | ≤0.30 | ≤0.040 | ≤0.035 |
| Q215 | A/B | ≤0.15 | 0.25-0.55 | ≤0.30 | ≤0.045/0.040 | ≤0.045/0.040 |
| Q235 | A/B/C/D | ≤0.22 | 0.30-0.70 | ≤0.30 | ≤0.045/0.040/0.035/0.030 | ≤0.045/0.040/0.035/0.030 |
| Q275 | - | ≤0.28 | 0.50-0.80 | ≤0.35 | ≤0.040 | ≤0.035 |

### 2.2 力学性能
<!-- 来源: 第1卷  第941页 -->
| 牌号 | 厚度(mm) | σ_s(MPa) | σ_b(MPa) | δ5(%) |
|------|----------|----------|----------|-------|
| Q195 | ≤16 | ≥195 | 315-430 | ≥33 |
| Q215 | ≤16 | ≥215 | 335-450 | ≥31 |
| Q235 | ≤16 | ≥235 | 375-500 | ≥26 |
| Q275 | ≤16 | ≥275 | 490-630 | ≥20 |

### 2.3 选用原则
<!-- 来源: 第1卷  第1111页 -->
- **Q195/Q215**：铆钉、螺钉、轻载结构件
- **Q235**：最常用，焊接结构、一般机械零件、建筑钢结构
- **Q275**：较高强度要求的零件，轴、齿轮等

## 3. 优质碳素结构钢（GB/T 699-1999）
<!-- 来源: 第1卷  第1144页 -->

### 3.1 常用牌号及性能
<!-- 来源: 第1卷  第1009页 -->
| 牌号 | C(%) | 热处理 | σ_s(MPa) | σ_b(MPa) | δ(%) | ψ(%) | 硬度HB | 特性与应用 |
|------|------|--------|----------|----------|------|------|--------|------------|
| 15 | 0.12-0.18 | 正火 | ≥295 | ≥450 | ≥27 | ≥55 | ≤131 | 塑性韧性好，焊接性好，用于冷冲压件 |
| 20 | 0.17-0.23 | 正火 | ≥275 | ≥410 | ≥25 | ≥55 | ≤131 | 渗碳零件、焊接件 |
| 35 | 0.32-0.39 | 正火/调质 | ≥315 | ≥530 | ≥20 | ≥45 | ≤156 | 中等强度零件，轴、杠杆 |
| 40 | 0.37-0.44 | 调质 | ≥335 | ≥570 | ≥19 | ≥45 | ≤217 | 较高强度零件，轴、齿轮 |
| 45 | 0.42-0.50 | 调质/淬火 | ≥355 | ≥600 | ≥16 | ≥40 | ≤217 | 最常用，轴、齿轮、键等 |
| 50 | 0.47-0.55 | 淬火+回火 | ≥375 | ≥620 | ≥14 | ≥40 | ≤229 | 高强度耐磨零件 |
| 65 | 0.62-0.70 | 淬火+回火 | ≥380 | ≥695 | ≥9 | ≥35 | ≤255 | 弹簧、高强度钢丝 |

### 3.2 选用要点
<!-- 来源: 第1卷  第322页 -->
- **低碳钢（≤0.25%）**：渗碳处理，表面硬芯部韧
- **中碳钢（0.25-0.60%）**：调质处理，综合力学性能好
- **高碳钢（>0.60%）**：淬火+中温回火，用于弹簧
- **45钢**是机械设计中最常用的材料

## 4. 合金结构钢（GB/T 3077-1999）
<!-- 来源: 第1卷  第1144页 -->

### 4.1 常用合金结构钢
<!-- 来源: 第1卷  第1009页 -->
| 牌号 | 主要合金元素 | 热处理 | σ_s(MPa) | σ_b(MPa) | 特性 | 典型应用 |
|------|-------------|--------|----------|----------|------|----------|
| 40Cr | Cr 0.8-1.1% | 调质 | ≥785 | ≥980 | 综合性能好 | 轴、齿轮、连杆 |
| 20Cr | Cr 0.8-1.1% | 渗碳+淬火 | ≥540 | ≥835 | 表面硬耐磨 | 齿轮、活塞销 |
| 20CrMnTi | Cr 1.0-1.3%, Mn 0.8-1.1%, Ti 0.04-0.10% | 渗碳+淬火 | ≥835 | ≥1080 | 渗碳性能好 | 汽车变速箱齿轮 |
| 42CrMo | Cr 0.9-1.2%, Mo 0.15-0.25% | 调质 | ≥930 | ≥1080 | 高强度 | 大截面齿轮、轴 |
| 35CrMo | Cr 0.8-1.1%, Mo 0.15-0.25% | 调质 | ≥835 | ≥980 | 高温强度好 | 高温紧固件 |
| 65Mn | Mn 0.9-1.2% | 淬火+回火 | ≥735 | ≥980 | 弹性好 | 弹簧 |
| GCr15 | Cr 1.4-1.6% | 淬火+回火 | - | - | 高硬度耐磨 | 滚动轴承 |

### 4.2 合金元素作用
<!-- 来源: 第1卷  第1009页 -->
| 元素 | 主要作用 |
|------|----------|
| Cr | 提高淬透性、强度、耐磨性 |
| Ni | 提高韧性、淬透性、耐蚀性 |
| Mn | 提高淬透性、强度 |
| Mo | 提高淬透性、高温强度、消除回火脆性 |
| V | 细化晶粒、提高强度韧性 |
| Ti | 细化晶粒、提高渗碳层质量 |
| Si | 提高弹性极限、淬透性 |
| B | 微量即可显著提高淬透性 |

## 5. 铸铁
<!-- 来源: 第1卷  第8页 -->

### 5.1 铸铁分类与牌号
<!-- 来源: 第1卷  第1009页 -->
| 类型 | 牌号示例 | 抗拉强度(MPa) | 延伸率(%) | 硬度HB | 特性 | 应用 |
|------|----------|--------------|-----------|--------|------|------|
| 灰铸铁 | HT200 | ≥200 | 脆性材料 | 170-241 | 铸造性好、减振 | 机座、箱体 |
| 灰铸铁 | HT250 | ≥250 | 脆性材料 | 180-251 | 强度较高 | 气缸体、齿轮箱 |
| 灰铸铁 | HT300 | ≥300 | 脆性材料 | 190-260 | 高强度 | 重型机床床身 |
| 球墨铸铁 | QT400-18 | ≥400 | ≥18 | ≤160 | 塑性好 | 曲轴、管件 |
| 球墨铸铁 | QT500-7 | ≥500 | ≥7 | 170-230 | 强度塑性兼顾 | 齿轮、凸轮 |
| 球墨铸铁 | QT700-2 | ≥700 | ≥2 | 230-300 | 高强度 | 替代部分锻钢件 |
| 可锻铸铁 | KTZ450-06 | ≥450 | ≥6 | 160-210 | 有一定塑性 | 管接头、汽车零件 |
| 蠕墨铸铁 | RuT420 | ≥420 | ≥3 | 150-220 | 介于灰铁与球铁之间 | 制动盘、缸盖 |

### 5.2 铸铁选用原则
<!-- 来源: 第1卷  第1009页 -->
- **灰铸铁**：受压为主、需减振的零件（机床床身、底座）
- **球墨铸铁**：替代锻钢，用于曲轴、齿轮等
- **可锻铸铁**：薄壁、形状复杂、需一定塑性的零件
- **蠕墨铸铁**：热疲劳性能好的零件（制动盘、缸盖）

## 6. 铸钢
<!-- 来源: 第1卷  第8页 -->

### 6.1 一般工程用铸钢（GB/T 11352-2009）
<!-- 来源: 第1卷  第15页 -->
| 牌号 | σ_s(MPa) | σ_b(MPa) | δ(%) | ψ(%) | 冲击功(J) | 应用 |
|------|----------|----------|------|------|-----------|------|
| ZG200-400 | ≥200 | ≥400 | ≥25 | ≥40 | ≥30 | 形状复杂、低载荷零件 |
| ZG230-450 | ≥230 | ≥450 | ≥22 | ≥32 | ≥25 | 阀体、壳体 |
| ZG270-500 | ≥270 | ≥500 | ≥18 | ≥25 | ≥22 | 齿轮、联轴器 |
| ZG310-570 | ≥310 | ≥570 | ≥15 | ≥21 | ≥18 | 重载齿轮、机架 |

## 7. 弹簧钢与轴承钢
<!-- 来源: 第1卷  第1009页 -->

### 7.1 常用弹簧钢
<!-- 来源: 第1卷  第1009页 -->
| 牌号 | 热处理 | σ_b(MPa) | 特性 | 应用 |
|------|--------|----------|------|------|
| 65 | 淬火+中温回火 | ≥900 | 碳素弹簧钢 | 小尺寸弹簧 |
| 60Si2Mn | 淬火+中温回火 | ≥1200 | 硅锰弹簧钢，弹性好 | 汽车板簧、螺旋弹簧 |
| 50CrVA | 淬火+中温回火 | ≥1250 | 铬钒弹簧钢，高温性能好 | 高应力弹簧、气门弹簧 |

### 7.2 滚动轴承钢（GB/T 18254-2002）
<!-- 来源: 第1卷  第486页 -->
| 牌号 | C(%) | Cr(%) | 硬度HRC | 应用 |
|------|------|-------|---------|------|
| GCr15 | 0.95-1.05 | 1.40-1.60 | 61-65 | 最常用轴承钢 |
| GCr15SiMn | 0.95-1.05 | 1.40-1.65 | 61-65 | 大尺寸轴承 |

## 8. 不锈钢与耐热钢
<!-- 来源: 第1卷  第1009页 -->

### 8.1 常用不锈钢（GB/T 1220-2007）
<!-- 来源: 第1卷  第536页 -->
| 牌号 | 类型 | 特性 | 应用 |
|------|------|------|------|
| 06Cr19Ni10 (304) | 奥氏体 | 通用耐蚀 | 化工设备、食品机械 |
| 022Cr17Ni12Mo2 (316L) | 奥氏体 | 耐氯离子腐蚀 | 海洋环境、化工 |
| 12Cr13 (410) | 马氏体 | 可热处理强化 | 泵轴、阀门 |
| 10Cr17 (430) | 铁素体 | 耐蚀、不热处理 | 装饰件、家电 |

## 9. 钢材规格参考
<!-- 来源: 第1卷  第1009页 -->

### 9.1 钢板理论质量
<!-- 来源: 第1卷  第1229页 -->
- 钢板每平方米质量(kg/m²) = 7.85 × 厚度(mm)
- 常用厚度：0.5, 0.8, 1.0, 1.2, 1.5, 2.0, 2.5, 3.0, 4.0, 5.0, 6.0, 8.0, 10, 12, 14, 16, 18, 20, 25, 30, 35, 40...

### 9.2 型钢
<!-- 来源: 第1卷  第9页 -->
- **等边角钢**：∠20×3 ~ ∠200×20
- **工字钢**：10# ~ 63#
- **槽钢**：5# ~ 40#
- **H型钢**：HW/HN/HP 系列

## 参考标准
<!-- 来源: 第1卷  第1009页 -->
- GB/T 221-2008 钢铁产品牌号表示方法
- GB/T 700-2006 碳素结构钢
- GB/T 699-1999 优质碳素结构钢
- GB/T 3077-1999 合金结构钢
- GB/T 9439-2009 灰铸铁件
- GB/T 1348-2009 球墨铸铁件
- GB/T 11352-2009 一般工程用铸造碳钢件
- GB/T 1220-2007 不锈钢棒
- GB/T 18254-2002 高碳铬轴承钢

File: 机械设计知识库/02_材料工程/深化_有色金属与复合材料完整表.md (part 2 of 2)
<!-- 来源: 第1篇 第3页 [前言] -->
| 牌号 | 密度(g/cm³) | 弹性模量E(GPa) | 热导率W/(m·K)(25°C) | 热膨胀系数10⁻⁶/°C(20~100°C) | 电阻率μΩ·cm | 熔点范围(°C) |
|:----:|:---------:|:-------------:|:------------------:|:-------------------------:|:----------:|:----------:|
| CFRP-HM/EP(高模) | 60 | 预浸料/热压罐 | 1400~1800 | 200~280 | 1400~1700 | 180~220 | 50~70 | 1.65~1.70 |

#### 7.2.3 CFRP物理性能
<!-- 来源: 第1篇一般设计资料 第828页 -->

| 类型 | 热导率W/(m·K)(纵向) | 热膨胀系数10⁻⁶/°C(纵向) | 热膨胀系数10⁻⁶/°C(横向) | 使用温度°C(EP基) | 体积电阻Ω·cm | 比热J/(kg·K) |
|:----:|:------------------:|:----------------------:|:----------------------:|:---------------:|:------------:|:-----------:|
| CFRP-T300/EP | 5~10 | -0.3~0.0 | 25~30 | 120~160(湿)/180~200(干) | 0.002~0.005 | 800~900 |
| CFRP-T700/EP | 7~12 | -0.2~0.1 | 25~30 | 120~160(湿)/180~200(干) | 0.002~0.005 | 800~900 |
| CFRP-T800/EP | 10~15 | -0.5~0.0 | 25~30 | 120~160(湿)/180~200(干) | 0.0015~0.003 | 800~900 |
| CFRP-HM/EP | 50~120 | -1.0~-0.5 | 25~35 | 120~160(湿)/180~200(干) | 0.001~0.002 | 750~850 |

#### 7.2.4 CFRP与金属性能对比
<!-- 来源: 第2篇机械制图 第155页 -->

| 性能 | **碳纤维/环氧(CFRP)** | 高强钢 | 铝合金(7075-T6) | 钛合金(TC4) |
|:----:|:-------------------:|:------:|:--------------:|:----------:|
| 密度(g/cm³) | **1.55~1.60** | 7.85 | 2.80 | 4.43 |
| 拉伸强度(MPa) | **1550~2200** | 1000~1800 | 570 | 895 |
| 比强度(MPa·cm³/g) | **1000~1400** | 130~230 | 200 | 200 |
| 弹性模量(GPa) | 130~140(纵向) | 210 | 72 | 110 |
| 比刚度(GPa·cm³/g) | 80~90 | 27 | 26 | 25 |
| 疲劳强度(σ_max/σ_b) | **0.7~0.8** | 0.3~0.4 | 0.3~0.4 | 0.5~0.6 |
| 热导率W/(m·K) | 5~10(纵) | 50 | 130 | 6.7 |
| 热膨胀系数10⁻⁶/°C | **-0.3~0(纵)** | 12 | 23.5 | 9.2 |
| 疲劳寿命(10⁶次应力) | **>10⁷** | 10⁶~10⁷ | 10⁶~10⁷ | 10⁷ |

### 7.3 复合材料特性总结与典型用途
<!-- 来源: 第2篇机械制图 第155页 -->

| 材料类型 | 关键优势 | 主要限制 | 典型用途 |
|:-------:|---------|---------|---------|
| **GFRP(玻璃纤维/聚酯)** | 成本低、强度中等、绝缘好、耐腐 | 比刚度低、耐热差 | 船体、冷却塔、管道、汽车车身、建筑采光罩、储罐 |
| **GFRP(环氧)** | 强度高、粘接好、耐腐优 | 成本高于UP | 风机叶片、运动器材、防弹板、化工设备 |
| **GFRP(缠绕)** | 环向强度高、疲劳好 | 异型件不适合 | 压力容器、火箭发动机壳体、输水管 |
| **SMC/BMC** | 模压效率高、尺寸精度好 | 纤维短、力学低 | 汽车外壳、电器外壳、卫浴、仪表壳 |
| **CFRP(碳纤/环氧)** | **最高比强度/比刚度**、疲劳优、可设计性强 | **成本高**、冲击韧性差、修复难 | **航空航天结构**（机翼/机身）、F1赛车、高尔夫杆、碳纤维自行车、**无人机**、工业机械臂、医疗器械 |
| CFRP(高模量M系列) | 超高刚度、近零热膨胀 | 耐冲击差 | 卫星桁架、光学平台、高精度天线 |
| CFRP(编织预制件/RTM) | 近净成形、复杂件 | 模具投入高 | 汽车结构件、座椅骨架、航空结构 |

---

## 8. 各国牌号对照表
<!-- 来源: 第2篇机械制图 第155页 -->

### 8.1 铸造铝合金各国牌号对照
<!-- 来源: 第2篇机械制图 第155页 -->

| 中国GB | 国际ISO | 美国ASTM | 日本JIS | 德国DIN | 俄罗斯ГОСТ |
|:------:|:-------:|:--------:|:-------:|:-------:|:----------:|
| **ZL101** | AlSi7Mg | A356.0 | AC4C | G-AlSi7Mg | АЛ9 |
| ZL101A | AlSi7Mg(SR) | A356.2 | AC4CH | G-AlSi7Mg | — |
| **ZL102** | AlSi12 | A413.0 | AC3A | G-AlSi12 | АЛ2 |
| **ZL104** | AlSi9Mg | A360.0 | AC4B | G-AlSi10Mg | АЛ4 |
| **ZL105** | AlSi5Cu | A319.0 | AC4D | G-AlSi5Cu | АЛ5 |
| **ZL108** | — | — | AC8A | — | АЛ10В |
| **ZL109** | — | — | AC8B | — | АЛ30 |
| ZL111 | — | — | AC4C | — | — |
| ZL114A | AlSi7Mg(SR) | A357.0 | AC4CH | G-AlSi7Mg | — |
| **ZL203** | AlCu4Ti | 295.0 | AC1A | G-AlCu4Ti | АЛ7 |
| ZL205A | — | — | — | — | — |
| **ZL301** | AlMg10 | 520.0 | AC7B | G-AlMg10 | АЛ8 |
| ZL303 | AlMg5 | 514.0 | AC7A | G-AlMg5 | АЛ13 |

### 8.2 变形铝合金各国牌号对照
<!-- 来源: 第2篇机械制图 第155页 -->

| 中国GB | 国际ISO | 美国AA/ASTM | 日本JIS | 德国DIN | 俄罗斯ГОСТ |
|:------:|:-------:|:----------:|:-------:|:-------:|:----------:|
| **1060** | Al99.6 | 1060 | A1060 | Al99.6 | АД0 |
| **1070** | Al99.7 | 1070 | A1070 | Al99.7 | АД00 |
| **1100** | Al99.0Cu | 1100 | A1100 | Al99.0 | АД |
| 1200 | Al99.0 | 1200 | A1200 | Al99 | АД |
| **2017** | AlCu4MgSi | 2017 | A2017 | AlCuMg1 | Д1 |
| 2014 | AlCu4SiMg | 2014 | A2014 | AlCuSiMn | Д6 |
| **2024** | AlCu4Mg1 | 2024 | A2024 | AlCuMg2 | Д16 |
| **2A12(LY12)** | — | 2024 | A2024 | AlCuMg2 | Д16 |
| **3003** | AlMn1Cu | 3003 | A3003 | AlMnCu | ММ |
| **3004** | AlMn1Mg1 | 3004 | A3004 | AlMn1Mg1 | — |
| **5052** | AlMg2.5 | 5052 | A5052 | AlMg2.5 | АМг2 |
| **5083** | AlMg4.5Mn0.7 | 5083 | A5083 | AlMg4.5Mn | АМг4 |
| **5A02(LF2)** | — | 5052 | A5052 | AlMg2.5 | АМг2 |
| **5A05(LF5)** | — | 5056 | A5056 | AlMg5 | АМг5 |
| **6061** | AlMg1SiCu | 6061 | A6061 | AlMgSi1Cu | АД33 |
| **6063** | AlMg0.7Si | 6063 | A6063 | AlMgSi0.5 | АД31 |
| **6082** | AlSi1MgMn | 6082 | A6082 | AlSi1MgMn | — |
| **7075** | AlZn5.5MgCu | 7075 | A7075 | AlZnMgCu1.5 | В95 |
| 7A04(LC4) | — | — | — | AlZnMgCu | В95 |
| **7050** | AlZn6CuMgZr | 7050 | A7050 | AlZnMgCuZr | — |

### 8.3 铜及铜合金各国牌号对照
<!-- 来源: 第2篇机械制图 第155页 -->

| 中国GB | 国际ISO | 美国UNS/ASTM | 日本JIS | 德国DIN | 俄罗斯ГОСТ |
|:------:|:-------:|:----------:|:-------:|:-------:|:----------:|
| T1 | Cu-ETP | C11000 | C1100 | E-Cu58 | М0 |
| **T2** | Cu-ETP | **C11000** | **C1100** | **E-Cu57** | **М1** |
| T3 | Cu-FRTP | C12500 | C1220 | F-Cu | М2 |
| **H62** | CuZn40 | **C27400** | **C2800** | **CuZn40** | **Л62** |
| H65 | CuZn35 | C27000 | C2600 | CuZn35 | — |
| **H68** | CuZn32 | **C26000** | **C2600** | **CuZn33** | **Л68** |
| **H70** | CuZn30 | **C26000** | **C2600** | **CuZn30** | **Л70** |
| H80 | CuZn20 | C24000 | C2400 | CuZn20 | Л80 |
| **H90** | CuZn10 | **C22000** | **C2200** | **CuZn10** | **Л90** |
| **HPb59-1** | CuZn40Pb | **C37710** | **C3713** | **CuZn39Pb2** | **ЛС59-1** |
| HPb63-3 | CuZn36Pb3 | C34500 | C3561 | CuZn36Pb3 | ЛС63-3 |
| HSn62-1 | CuZn39Sn | C46400 | C4640 | CuZn39Sn | ЛО62-1 |
| **QSn6.5-0.4** | CuSn6P | **C51900** | **C5191** | **CuSn6** | **БрОФ6.5-0.4** |
| **QSn4-3** | CuSn4Zn3 | — | — | CuSn4Zn | БрОЦ4-3 |
| **QAl9-4** | CuAl9Fe | **C61900** | — | **CuAl9Mn** | **БрАЖ9-4** |
| **QAl10-4-4** | CuAl10Fe5Ni5 | C63000 | — | CuAl10Ni | БрАЖН10-4-4 |
| **QBe2** | CuBe2 | **C17200** | **C1720** | **CuBe2** | **БрБ2** |
| B30 | CuNi30 | C71500 | C7150 | CuNi30Fe | МНЖМц30-1-1 |
| BMn40-1.5 | CuNi40Mn | — | — | CuNi44Mn | МНМц40-1.5 |

### 8.4 钛及钛合金各国牌号对照
<!-- 来源: 第2篇机械制图 第155页 -->

| 中国GB | 美国ASTM | 日本JIS | 德国DIN | 俄罗斯ГОСТ |
|:------:|:--------:|:-------:|:-------:|:----------:|
| **TA1** | **Gr.1** | **TP28(Class1)** | **3.7025** | **ВТ1-00** |
| **TA2** | **Gr.2** | **TP35(Class2)** | **3.7035** | **ВТ1-0** |
| **TA3** | **Gr.3** | **TP49(Class3)** | **3.7055** | **ВТ1-1** |
| TA7 | Gr.6 | — | 3.7115 | ВТ5-1 |
| **TC4** | **Gr.5(Ti-6Al-4V)** | **Class60** | **3.7165** | **ВТ6** |
| TC6 | — | — | — | ВТ8 |
| TC11 | — | — | — | ВТ9 |
| **TB2** | — | — | — | — |
| TB6(Ti-1023) | Ti-10V-2Fe-3Al | — | — | — |

### 8.5 镁合金各国牌号对照
<!-- 来源: 第3篇常用机械工程材料 第115页 -->

| 中国GB | 美国ASTM | 日本JIS | 德国DIN | 俄罗斯ГОСТ |
|:------:|:--------:|:-------:|:-------:|:----------:|
| **ZM5** | AZ81A | MC2 | G-MgAl8Zn1 | МЛ5 |
| ZM1 | ZK51A | — | G-MgZn4Zr1 | — |
| ZM2 | ZE41A | — | G-MgZn4RE1Zr | МЛ12 |
| ZM3 | — | — | — | МЛ11 |
| **AZ31B** | **AZ31B** | **AZ31B** | **MgAl3Zn** | **МА2-1** |
| **AZ91D** | **AZ91D** | **AZ91D** | **G-MgAl9Zn1(DIN1725)** | **МЛ6** |
| AM60B | AM60B | AMD6B | G-MgAl6Mn | — |
| AM50A | AM50A | — | — | — |
| ZK61A | ZK61A | — | MgZn6Zr | МА14 |

### 8.6 轴承合金各国牌号对照
<!-- 来源: 第3篇常用机械工程材料 第115页 -->

| 中国GB | ISO | 美国ASTM | 日本JIS | 德国DIN | 俄罗斯ГОСТ |
|:------:|:---:|:--------:|:-------:|:-------:|:----------:|
| **ZChSnSb11-6** | SnSb12Cu6 | **ASTM 2** | **WJ2** | **LgSn89** | **Б88** |
| ZChSnSb8-4 | SnSb8Cu4 | ASTM 3 | WJ3 | LgSn91 | Б83 |
| ZChSnSb4-4 | SnSb4Cu4 | →ASTM 7 | — | — | Б87 |
| ZChPbSb16-16-2 | PbSb16Sn16Cu2 | ASTM 7 | WJ7 | LgPb85 | Б16 |
| ZChPbSb15-10-2 | PbSb15Sn10 | ASTM 13 | — | — | БH |
| **ZCuSn10P1** | CuSn10P | **C90700** | **BC6** | **G-CuSn10** | **БрО10Ф1** |
| **ZCuAl10Fe3** | CuAl10Fe3 | **C95200** | **AIBC3** | **G-CuAl10Fe** | **БрА9Ж3Л** |

---

## 附录：有色金属选材速查表
<!-- 来源: 第1篇一般设计资料 第583页 -->

### 快速选材指南
<!-- 来源: 第2篇机械制图 第155页 -->

| 设计需求 | 首选材料 | 替换方案 | 关键指标 |
|---------|---------|---------|---------|
| 导电（最高） | T1纯铜 | T2铜 | 导电率≥101%IACS |
| 导热（最高） | T2纯铜 | 6063铝 | 385W/(m·K) |
| 轻量化结构 | 7075-T6铝 | TC4钛 | σ_b=570MPa, ρ=2.80 |
| 超轻量化 | AZ91D镁 | AZ31B镁 | ρ=1.74~1.81 |
| 最高比强度 | CFRP-T700/EP | 7075-T6铝 | 比强度>1000 |
| 耐海水腐蚀 | 5083铝 | TA2钛 | 高Mg铝/纯钛 |
| 耐强酸 | TA1纯钛 | GFRP-VE | 钛极好 |
| 高速滑动轴承 | ZChSnSb11-6 | ZCuSn10P1 | 减摩性好 |
| 重载轴承（低速） | ZCuAl10Fe3 | ZCuSn10P1 | 承压>30MPa |
| 精密弹簧 | QBe2 | QSn6.5-0.4 | 弹性极限最高 |
| 高温轴承（~300°C） | ZCuAl10Fe3 | — | 硬度110~150HB |
| 高温铝合金（~250°C） | 2A70(LD7) | 2219 | 耐热合金 |
| 航空主结构 | 7075-T6铝 | TC4钛 | 强度/重量平衡 |
| 航空发动机 | TC4钛 | 2A70铝 | 耐热+比强度 |
| 电子封装散热 | 6063铝 | T2铜 | 挤压型材 |
| 精密易切削 | HPb59-1 | — | 切削性好 |
| 低膨胀精密件 | CFRP-HM/EP | 因瓦合金 | α≈-0.3×10⁻⁶/°C |

---

## 附录：有色金属热处理与工艺参数
<!-- 来源: 第1篇一般设计资料 第262页 -->

### 铝合金热处理状态说明
<!-- 来源: 第1篇一般设计资料 第262页 -->

| 状态代号 | 含义 | 工艺描述 |
|:-------:|------|---------|
| F | 铸态/加工态 | 不控制热处理的原始状态 |
| O | 退火 | 完全再结晶退火，最低强度最高塑性 |
| T1 | 人工时效（铸件） | 铸造后直接时效（不经固溶） |
| T2 | 退火（铸件） | 降低内应力消除加工硬化 |
| T3 | 固溶+冷作+自然时效 | 固溶处理后冷加工再自然时效 |
| T4 | 固溶+自然时效 | 固溶后自然时效到稳定状态 |
| T5 | 固溶+不完全人工时效 | 固溶后人工时效至低于峰值强度 |
| T6 | 固溶+完全人工时效 | 固溶后人工时效至峰值强度 |
| T7 | 固溶+过时效 | 固溶后人工时效至超过峰值（提高抗应力腐蚀） |
| T8 | 固溶+冷作+人工时效 | 冷加工后人工时效 |
| T9 | 固溶+人工时效+冷作 | 时效后再冷作强化 |
| T10 | 固溶+冷作+自然时效 | — |
| H1 | 纯加工硬化 | 无热处理，仅加工硬化 |
| H2 | 加工硬化+部分退火 | 加工硬化后退火至1/4/1/2/3/4硬 |
| H3 | 加工硬化+稳定化 | 加工硬化后低温加热稳定性能 |
| H112 | 热加工态 | 对加工硬化无特殊控制 |

### 铝合金固溶与时效工艺参数
<!-- 来源: 第2篇机械制图 第155页 -->

#### 2xxx系（Al-Cu-Mg）
<!-- 来源: 第2篇机械制图 第155页 -->

| 牌号 | 固溶温度(°C) | 固溶时间(min) | 淬火介质 | 自然时效 | 人工时效 |
|:----:|:----------:|:-----------:|:-------:|:--------:|:--------:|
| **2017(T4)** | 495~510 | 30~60 | 20~40°C水 | 室温≥96h | — |
| **2024(T3/T4)** | 490~500 | 30~60 | 20~40°C水 | 室温≥96h | — |
| 2024(T6) | 490~500 | 30~60 | 20~40°C水 | — | 190°C×12h |
| 2A12(T4) | 490~500 | 30~60 | 20~40°C水 | 室温≥96h | — |
| 2219(T6) | 530~540 | 30~60 | 20~40°C水 | — | 175°C×18h |
| 2A14(T6) | 495~505 | 30~60 | 40~60°C水 | — | 160°C×12h |

#### 6xxx系（Al-Mg-Si）
<!-- 来源: 第2篇机械制图 第155页 -->

| 牌号 | 固溶温度(°C) | 固溶时间(min) | 淬火介质 | 预时效 | 最终时效 |
|:----:|:----------:|:-----------:|:-------:|:------:|:--------:|
| **6061(T6)** | 515~530 | 20~40 | 20~40°C水 | — | 175±5°C×8~12h |
| **6063(T5)** | —(挤压余热) | — | 风冷/水雾 | — | 180~200°C×3~5h |
| 6063(T6) | 510~525 | 20~40 | 20~40°C水 | — | 175±5°C×6~8h |
| 6082(T6) | 520~540 | 20~40 | 20~40°C水 | — | 160~180°C×8~12h |
| 6005(T5) | — | — | 风冷/水雾 | — | 175±5°C×6~8h |

#### 7xxx系（Al-Zn-Mg-Cu）
<!-- 来源: 第2篇机械制图 第155页 -->

| 牌号 | 固溶温度(°C) | 固溶时间(min) | 淬火介质 | 时效工艺 |
|:----:|:----------:|:-----------:|:-------:|:--------|
| **7075(T6)** | 465~480 | 30~60 | 20~40°C水 | 120°C×24h 或 175°C×8h |
| 7075(T73) | 465~480 | 30~60 | 20~40°C水 | 105°C×8h+175°C×8h(双级) |
| 7050(T7451) | 470~485 | 30~60 | 20~40°C水 | 120°C×4h+175°C×10h(双级) |
| 7A04(T6) | 465~480 | 30~60 | 20~40°C水 | 130°C×16h |

### 铜合金热处理工艺
<!-- 来源: 第1篇一般设计资料 第262页 -->

#### 黄铜去应力退火
<!-- 来源: 第2篇机械制图 第155页 -->

| 牌号 | 退火温度(°C) | 时间(min) | 冷却方式 | 用途 |
|:----:|:----------:|:--------:|:-------:|------|
| H62 | 260~300 | 30~60 | 空冷 | 消除冷加工应力（防止自裂） |
| H68 | 260~300 | 30~60 | 空冷 | 消除应力 |
| H70 | 260~300 | 30~60 | 空冷 | 消除应力 |
| HPb59-1 | 250~300 | 30~60 | 空冷 | 消除应力 |

#### 青铜热处理
<!-- 来源: 第2篇机械制图 第155页 -->

| 牌号 | 退火温度(°C) | 淬火/固溶温度(°C) | 时效温度(°C) | 时效时间(h) |
|:----:|:----------:|:--------------:|:----------:|:----------:|
| QSn6.5-0.4 | 600~650 | — | — | — |
| QSn4-3 | 600~650 | — | — | — |
| QAl9-4 | 700~750 | 900~950°C(固溶) | 500~600°C(回火) | 2~4 |
| QAl10-4-4 | 700~750 | 900~950°C(固溶) | 550~650°C(回火) | 2~4 |
| QBe2 | **550~570** | **780~810°C(固溶)** | **300~350°C** | **2~3** |

#### 纯铜退火
<!-- 来源: 第2篇机械制图 第155页 -->

| 牌号 | 再结晶退火(°C) | 去应力退火(°C) |
|:----:|:------------:|:------------:|
| T1/T2/T3 | 500~650 | 180~250 |

### 钛合金热处理工艺参数
<!-- 来源: 第1篇一般设计资料 第262页 -->

| 牌号 | β转变温度(°C) | 去应力退火(°C) | 完全退火(°C) | 固溶(°C) | 时效(°C)×h |
|:----:|:------------:|:------------:|:----------:|:--------:|:---------:|
| **TA1** | 910~930 | 450~600 | **680~730** | — | — |
| **TA2** | 910~930 | 450~600 | 680~730 | — | — |
| TA7 | 1020~1050 | 550~650 | 750~850 | — | — |
| **TC4** | **980~1020** | 550~650 | **730~800** | **920~960** | **480~550×4~8** |
| TC11 | 1000~1020 | 550~650 | 800~850 | 950~980 | 500~550×6 |
| TB2 | 760~780 | 600~700 | 750~800 | 760~800 | 480~510×8~12 |
| TB6(Ti-1023) | 805~815 | 650~700 | 700~770 | 760~790 | 510~540×8 |

### 铜合金物理性能对比
<!-- 来源: 第1篇一般设计资料 第294页 -->

| 牌号 | 弹性模量E(GPa) | 热导率W/(m·K) | 比热J/(kg·K) | 热膨胀系数10⁻⁶/°C(20~300°C) | 电阻率μΩ·cm(20°C) | 密度g/cm³ |
|:----:|:------------:|:------------:|:-----------:|:-------------------------:|:----------------:|:--------:|
| **T2(软)** | **128** | **391** | **385** | **16.8** | **1.72** | **8.92** |
| H62(软) | 98 | 118 | 377 | 20.6 | 6.2 | 8.43 |
| H68(软) | 105 | 116 | 378 | 19.9 | 6.6 | 8.46 |
| H90(软) | 108 | 184 | 376 | 18.6 | 4.0 | 8.78 |
| HPb59-1(硬) | 89 | 104 | 375 | 20.9 | 6.6 | 8.50 |
| QSn6.5-0.4(硬) | 105 | 50 | 343 | 18.8 | 11.5 | 8.80 |
| QAl9-4(软) | 116 | 73 | 436 | 16.2 | 12.5 | 7.50 |
| QBe2(淬时) | 132 | 105 | 410 | 16.6 | 6.5 | 8.23 |
| B30(软) | 150 | 29 | 378 | 15.5 | 32 | 8.90 |
| BMn40-1.5 | 152 | 23 | 410 | 14.3 | 49 | 8.90 |

### 镁合金特性对比详表
<!-- 来源: 第2篇机械制图 第155页 -->

| 性能 | **AZ91D(压铸)** | **AM60B(压铸)** | **AZ31B(变形)** | **ZM5(铸造)** | **WE43(高性能)** | 单位 |
|:----:|:--------------:|:--------------:|:--------------:|:------------:|:--------------:|:----:|
| 密度 | 1.81 | 1.80 | 1.77 | 1.83 | 1.84 | g/cm³ |
| 熔点范围 | 425~595 | 540~615 | 565~631 | 420~600 | 545~640 | °C |
| 弹性模量 | 45 | 45 | 45 | 42 | 44 | GPa |
| 抗拉强度 | 230 | 240 | 260 | 230(T4) | 250 | MPa |
| 屈服强度 | 160 | 130 | 200 | 110(T4) | 180 | MPa |
| 延伸率 | 3 | 8 | 15 | 8 | 4 | % |
| 疲劳强度(10⁷) | 70~95 | 80~100 | 90~110 | 60~80 | 85~100 | MPa |
| 冲击韧性 | 3~5 | 6~10 | 10~16 | 4~6 | 5~8 | J |
| 硬度HB | 70 | 65 | 55 | 60(T4) | 75 | HB |
| 热导率 | 72 | 62 | 96 | 78 | 52 | W/(m·K) |
| 热膨胀系数 | 25.0 | 25.0 | 26.0 | 25.5 | 23.0 | 10⁻⁶/°C |
| 固相线 | 425 | 540 | 565 | 420 | 545 | °C |
| 流动性(螺旋) | 900~1100 | 700~900 | — | 700~850 | 600~750 | mm |
| 耐腐蚀(盐雾) | 可 | 可 | 可 | 可(需防护) | 好 | — |
| 高温使用限 | 120 | 120 | 150 | 150 | 300 | °C |

### 复合材料工艺方法简介
<!-- 来源: 第2篇机械制图 第155页 -->

| 工艺方法 | 适用类型 | 纤维长度 | 纤维含量% | 特点 |
|:-------:|---------|:-------:|:--------:|------|
| 手糊成型 | GFRP-UP/EP | 连续毡/布 | 25~40 | 模具成本低、可做大件、效率低、质量波动大 |
| 喷射成型 | GFRP-UP | 短切(~50mm) | 20~35 | 适于复杂曲面、无接缝、强度中等 |
| 缠绕成型 | GFRP-EP/CFRP-EP | 连续纤维 | 55~75 | **环向强度极高**、适合回转体、自动化程度高 |
| 拉挤成型 | GFRP-UP/VE/EP | 连续纤维 | 50~70 | **型材类、效率高**、纵向强度高 |
| 模压成型(SMC/BMC) | GFRP-UP/VE | 短切25~50mm | 20~30 | **批量生产效率高**、尺寸精度好、成本可控 |
| 预浸料+热压罐 | CFRP-EP | 连续纤维/预浸布 | 55~68 | **最高质量**、含胶量精确控制、航空航天用 |
| RTM(树脂传递模塑) | CFRP-EP/GFRP-EP | 编织预制件 | 45~60 | 近净成型、双面光洁、可做复杂件 |
| 真空袋(VARTM) | GFRP-EP/CFRP-EP | 编织布/毡 | 45~60 | 成本低于热压罐、适合大件 |
| 3D打印(连续纤维) | CFRP-PA/GFRP-PA | 连续纤维 | 30~50 | 无需模具、可设计内部结构、强度低于预浸料 |

### 复合材料常用增强纤维性能对比
<!-- 来源: 第1篇一般设计资料 第262页 -->

| 纤维类型 | 密度(g/cm³) | 拉伸强度(GPa) | 弹性模量(GPa) | 断裂延伸(%) | 直径(μm) | 最高使用温度(°C) | 价格比较 |
|:-------:|:---------:|:-----------:|:------------:|:----------:|:-------:|:-------------:|:-------:|
| E-玻璃纤维 | 2.54~2.60 | 3.4~3.6 | 72~76 | 4.5~4.8 | 8~14 | **550** | 1× |
| S-玻璃纤维(高强) | 2.48~2.50 | 4.6~4.8 | 85~87 | 5.2~5.4 | 8~12 | 650 | 3~5× |
| 碳纤维T300 | 1.76 | 3.53 | 230 | 1.5 | 7 | 500(惰性) | 10~15× |
| 碳纤维T700S | 1.80 | **4.90** | 230 | 2.1 | 7 | 500 | 15~20× |
| 碳纤维T800H | 1.81 | 5.49 | 294 | 1.9 | 5 | 500 | 20~25× |
| 碳纤维M60J(高模) | 1.93 | 3.92 | **588** | 0.7 | 5 | 500 | 50~100× |
| 芳纶Kevlar29 | 1.44 | 2.8~3.2 | 62~72 | 3.6 | 12 | 450(分解) | 10~20× |
| 芳纶Kevlar49 | 1.45 | 3.0~3.5 | 115~130 | 2.5 | 12 | 450(分解) | 15~25× |
| 硼纤维 | 2.45 | 3.0~3.8 | 400~420 | 0.8~1.0 | 100~200 | 650 | 200~300× |
| 碳化硅纤维 | 2.55 | 2.5~3.5 | 270~420 | 0.8~1.5 | 10~15 | **1000~1300** | 100~500× |
| 氧化铝纤维 | 3.5~3.9 | 1.8~2.6 | 300~380 | 0.5~1.2 | 10~20 | **1300~1600** | 300~500× |
| UHMWPE(超高分子量聚乙烯) | 0.97 | 2.5~3.5 | 70~120 | 3.0~4.0 | 10~30 | 130 | 5~10× |

### 复合材料与金属性能综合对比
<!-- 来源: 第2篇机械制图 第155页 -->

| 材料 | 密度g/cm³ | 纵向σ_b(MPa) | 纵向E(GPa) | 比强度(MPa·cm³/g) | 比刚度(GPa·cm³/g) | 疲劳极限(σ_max/σ_b) | 抗冲击性 | 耐热上限°C | 相对成本 |
|:---:|:--------:|:----------:|:--------:|:----------------:|:----------------:|:----------------:|:-------:|:--------:|:------:|
| 高强钢(45调质) | 7.85 | 700 | 210 | 89 | 27 | 0.35 | 优 | 350~(调质) | 1× |
| 铝合金(7075-T6) | 2.80 | 570 | 72 | 204 | 26 | 0.35 | 可 | 150 | 4~5× |
| 钛合金(TC4) | 4.43 | 895 | 110 | 202 | 25 | 0.55 | 好 | 400 | 12~20× |
| 镁合金(AZ91D) | 1.81 | 230 | 45 | 127 | 25 | 0.30 | 可 | 120 | 3~5× |
| **GFRP-UP(手糊)** | 1.55 | 150 | 8 | 97 | 5 | 0.25 | 可 | 140 | 2~4× |
| GFRP-UP(缠绕) | 1.80 | 550 | 28 | 306 | 16 | 0.35 | 可 | 150 | 4~6× |
| **CFRP-T300(单向)** | **1.55** | **1700** | **135** | **1097** | **87** | **0.70** | 差 | 180 | **20~40×** |
| CFRP-T700(单向) | 1.58 | 2500 | 140 | 1582 | 89 | 0.75 | 差 | 180 | 25~60× |
| CFRP-M60J(高模) | 1.70 | 1700 | 350 | 1000 | 206 | 0.50 | 很差 | 180 | 100~200× |
| Kevlar49/环氧 | 1.38 | 1300 | 80 | 942 | 58 | 0.60 | 好 | 180 | 15~25× |

*注：以上数据依据 GB/T 1173-2013, GB/T 3190-2008, GB/T 3880.2-2012, GB/T 5231-2012, GB/T 2040-2007, GB/T 3621-2007, GB/T 5153-2016, GB/T 1174-1992, GB/T 1446-2005 等现行国家及行业标准整理。CFRP/玻璃钢等复合材料参考相关供应商数据（Toray, Hexcel, PPG 等）和通用工程手册。实际应用以最新标准文本和材质书为准。*
