Repository: nasplycc/mechanical-design-handbook

# 机械设计知识库

> 基于《机械设计手册》第六版（成大先主编，化学工业出版社，2016）
> 共5卷，8512页，结构化整理

## 目录结构

| 目录 | 内容 | 来源卷 |
|------|------|--------|
| [00_速查表](00_速查表/) | 材料性能速查、常用公式汇总、标准件选型流程 | 全卷 |
| [01_设计基础](01_设计基础/) | 单位换算、优先数系、力学公式、公差与配合 | 第1卷 |
| [02_材料工程](02_材料工程/) | 黑色金属、有色金属、非金属、热处理、表面技术 | 第1卷 |
| [03_制造工艺](03_制造工艺/) | 铸造、锻造/冲压、焊接、冷加工、装配 | 第1卷 |
| [04_零部件设计](04_零部件设计/) | 连接紧固、轴系、轴承、弹簧、润滑密封 | 第2卷 |
| [05_传动系统](05_传动系统/) | 齿轮、带链、螺旋/摩擦轮、减速器变速器 | 第3-4卷 |
| [06_流体传动](06_流体传动/) | 液压传动、液压控制、气压传动 | 第5卷 |
| [07_人机与结构](07_人机与结构/) | 人机工程、结构设计准则、机架设计 | 第1/4卷 |
| [08_标准索引](08_标准索引/) | GB/T、JB/T 标准清单与交叉引用 | 全卷 |

File: 机械设计知识库/02_材料工程/深化_钢铁材料完整牌号表.md (part 2 of 2)
| 牌号 | C | Si | Mn | P(≤) | S(≤) | Ni(≤) | Cr(≤) | Cu(≤) |
|------|----|-----|-----|------|------|-------|-------|-------|
| 08F | 0.05~0.11 | ≤0.03 | 0.25~0.50 | 0.035 | 0.035 | 0.25 | 0.10 | 0.25 |
| 20CrNi | 3120 | SNC236 | 20NiCr6 | 20ХН |
| 40CrNi | 3140 | SNC236 | 40NiCr6 | 40ХН |
| **35CrMo** | **4135** | **SCM435** | **34CrMo4** | **35ХМ** |
| **42CrMo** | **4140** | **SCM440** | **42CrMo4** | **40ХМФА** |
| 40CrMo | 4140 | SCM440 | 42CrMo4 | 40ХМ |
| **20CrMnTi** | — | SMK22 | — | 20ХГТ |
| 20CrMnMo | 4119 | — | — | 25ХГМ |
| 38CrMoAlA | — | SACM645 | 34CrAlMo5 | 38ХМЮА |
| 20Cr2Ni4 | — | — | — | 20Х2Н4А |
| 12CrNi3 | 3312 | SNC815 | 14NiCr10 | 12ХН3А |
| 18Cr2Ni4WA | — | — | — | 18Х2Н4ВА |
| 40CrNiMoA | **4340** | SNCM439 | 40NiCrMo6 | 40ХН2МА |
| 30CrMnSi | — | — | — | 30ХГС |
| 20CrNiMo | **8620** | SNCM220 | 20NiCrMo2 | 20ХНМ |

### 9.4 弹簧钢各国牌号对照
<!-- 来源: 第3篇常用机械工程材料 第115页 -->

| 中国GB | 美国AISI | 日本JIS | 德国DIN | 俄罗斯ГОСТ |
|:------:|:-------:|:-------:|:-------:|:----------:|
| 65 | 1065 | SUP2 | Ck65 | 65 |
| 70 | 1070 | SUP3 | — | 70 |
| 65Mn | 1566 | — | 65Mn4 | 65Г |
| **60Si2Mn** | **9260** | **SUP6** | **60SiCr7** | **60С2** |
| 60Si2CrA | 9262 | SUP10 | — | 60С2ХА |
| **50CrVA** | **6150** | **SUP10** | **50CrV4** | **50ХФА** |
| 55CrSiA | — | SUP12 | 55Cr3 | — |

### 9.5 轴承钢各国牌号对照
<!-- 来源: 第3篇常用机械工程材料 第115页 -->

| 中国GB | 美国AISI/SAE | 日本JIS | 德国DIN | 俄罗斯ГОСТ |
|:------:|:-----------:|:-------:|:-------:|:----------:|
| **GCr15** | **52100** | **SUJ2** | **100Cr6** | **ШХ15** |
| GCr15SiMn | — | SUJ3 | 100CrMn6 | ШХ15СГ |
| GCr9 | 51100 | SUJ1 | 105Cr4 | ШХ9 |
| G20Cr2Ni4A | 4320 | — | — | 20Х2Н4А |

### 9.6 不锈钢各国牌号对照
<!-- 来源: 第3篇常用机械工程材料 第115页 -->

| 中国GB | 美国AISI/UNS | 日本JIS | 德国DIN | 俄罗斯ГОСТ |
|:------:|:-----------:|:-------:|:-------:|:----------:|
| 12Cr13 | 410/S41000 | SUS410 | X10Cr13 | 12Х13 |
| 20Cr13 | 420/S42000 | SUS420J1 | X20Cr13 | 20Х13 |
| 30Cr13 | 420/S42000 | SUS420J2 | X30Cr13 | 30Х13 |
| 40Cr13 | — | — | X40Cr13 | 40Х13 |
| **06Cr19Ni10** | **304/S30400** | **SUS304** | **X5CrNi18-10** | **08Х18Н10** |
| 022Cr19Ni10 | 304L/S30403 | SUS304L | X2CrNi19-11 | 03Х18Н11 |
| **06Cr17Ni12Mo2** | **316/S31600** | **SUS316** | **X5CrNiMo17-12-2** | **08Х17Н13М2Т** |
| 022Cr17Ni12Mo2 | 316L/S31603 | SUS316L | X2CrNiMo17-13-2 | 03Х17Н14М3 |
| 06Cr23Ni13 | 309S/S30908 | SUS309S | X12CrNi23-13 | 08Х23Н13 |
| 06Cr25Ni20 | 310S/S31008 | SUS310S | X12CrNi25-21 | 08Х25Н20 |
| 06Cr18Ni11Ti | 321/S32100 | SUS321 | X6CrNiTi18-10 | 08Х18Н10Т |
| 10Cr17 | 430/S43000 | SUS430 | X6Cr17 | 12Х17 |
| 14Cr17Ni2 | 431/S43100 | SUS431 | X22CrNi17 | 14Х17Н2 |
| 68Cr17 | 440A/S44002 | SUS440A | X70CrMo15 | — |

### 9.7 铸铁各国牌号对照
<!-- 来源: 第2篇机械制图 第165页 -->

| 中国GB | ISO | 美国ASTM | 日本JIS | 德国DIN | 俄罗斯ГОСТ |
|:------:|:---:|:--------:|:-------:|:-------:|:----------:|
| HT150 | 150 | No.30B | FC150 | GG15 | СЧ15 |
| HT200 | 200 | No.35B | FC200 | GG20 | СЧ20 |
| HT250 | 250 | No.45B | FC250 | GG25 | СЧ25 |
| HT300 | 300 | No.50B | FC300 | GG30 | СЧ30 |
| HT350 | 350 | No.60B | FC350 | GG35 | СЧ35 |
| **QT400-18** | 400-18 | 60-40-18 | FCD400-18 | GGG40 | ВЧ40 |
| **QT500-7** | 500-7 | 80-55-06 | FCD500-7 | GGG50 | ВЧ50 |
| **QT600-3** | 600-3 | 80-55-06 | FCD600-3 | GGG60 | ВЧ60 |
| **QT700-2** | 700-2 | 100-70-03 | FCD700-2 | GGG70 | ВЧ70 |
| QT800-2 | 800-2 | 120-90-02 | FCD800-2 | GGG80 | ВЧ80 |
| QT900-2 | 900-2 | — | — | GGG100 | ВЧ90 |
| KTH350-10 | — | — | FCMW35-08 | GTS35-10 | КЧ35-10 |
| KTZ550-04 | — | — | FCMP55-04 | GTS55-04 | КЧ55-04 |
| RuT300 | — | — | FCR300 | GGV30 | — |

### 9.8 铸钢各国牌号对照
<!-- 来源: 第2篇机械制图 第165页 -->

| 中国GB | ISO | 美国ASTM | 日本JIS | 德国DIN | 俄罗斯ГОСТ |
|:------:|:---:|:--------:|:-------:|:-------:|:----------:|
| ZG200-400 | 200-400 | WCA | SC410 | GS-38 | 20Л |
| ZG230-450 | 230-450 | WCB | SC450 | GS-45 | 25Л |
| **ZG270-500** | **270-500** | **WCC** | **SC480** | **GS-52** | **35Л** |
| ZG310-570 | 310-570 | — | SCC5 | GS-60 | 45Л |
| ZG340-640 | 340-640 | — | — | GS-70 | 55Л |

---

## 附录：钢材选用速查表
<!-- 来源: 第1篇一般设计资料 第583页 -->

### 选材原则速查
<!-- 来源: 第2篇机械制图 第155页 -->

| 设计需求 | 推荐材料 | 说明 |
|---------|---------|------|
| 一般焊接结构（无冲击） | Q235A | 最经济焊接结构钢 |
| 焊接结构（低温冲击） | Q235D | -20°C冲击保证 |
| 小型轴/齿轮（调质） | 45 | 最常用碳素调质钢 |
| 中型轴/齿轮（调质，较高强度） | 40Cr | 最常用合金调质钢 |
| 大型轴/齿轮（大截面，高强） | 42CrMo | 大截面淬透性好 |
| 渗碳齿轮（小/中型） | 20CrMnTi | 最常用渗碳钢 |
| 渗碳齿轮（大型重载） | 20Cr2Ni4 | 芯部韧性极好 |
| 氮化精密主轴 | 38CrMoAlA | 氮化后≥900HV |
| 汽车板簧 | 60Si2Mn | 最常用板簧钢 |
| 轿车悬架弹簧 | 50CrVA | 疲劳寿命高 |
| 滚动轴承（中小型） | GCr15 | 最常用轴承钢 |
| 大型轴承 | GCr15SiMn | 大截面淬透 |
| 机床床身（减振） | HT250 | 铸造性好，减振 |
| 曲轴（代锻钢） | QT700-2 | 强度接近锻钢 |
| 重载机架（铸钢） | ZG270-500 | 最常用铸钢 |
| 通用耐蚀（化工） | 06Cr19Ni10(304) | 综合耐蚀最好 |
| 海洋耐蚀 | 022Cr17Ni12Mo2(316L) | 抗氯离子点蚀 |
| 耐酸/碱泵轴 | 20Cr13 | 可热处理的马氏体 |

---

## 附录：热处理工艺参数速查
<!-- 来源: 第1篇一般设计资料 第583页 -->

### 常用钢材热处理温度推荐
<!-- 来源: 第2篇机械制图 第155页 -->

#### 碳素结构钢
<!-- 来源: 第3篇常用机械工程材料 第4页 -->

| 牌号 | 正火温度(°C) | 淬火温度(°C) | 淬火介质 | 回火温度(°C) | 回火后硬度HBW | 备注 |
|:----:|:----------:|:----------:|:-------:|:----------:|:----------:|------|
| Q235 | 900~930 | — | — | — | — | 只正火或热轧态使用 |
| Q275 | 880~920 | — | — | — | — | 热轧或正火态 |

#### 优质碳素结构钢详细热处理
<!-- 来源: 第2篇机械制图 第277页 -->

| 牌号 | 临界点Ac₃(°C) | 临界点Ar₃(°C) | 正火温度(°C) | 淬火温度(°C) | 淬火介质 | 回火温度(°C) | 回火后HRC |
|:----:|:-----------:|:-----------:|:----------:|:----------:|:-------:|:----------:|:--------:|
| 08F | 874 | 854 | 910~940 | — | — | — | — |
| 10 | 880 | 850 | 900~940 | — | — | — | — |
| 15 | 863 | 840 | 890~920 | — | — | — | — |
| 20 | 854 | 835 | 890~920 | — | — | — | — |
| 25 | 840 | 820 | 870~910 | — | — | — | — |
| 30 | 813 | 796 | 860~900 | — | — | — | — |
| **35** | 802 | 774 | 860~890 | **860~870** | 水 | 550~600 | 20~30 |
| **40** | 790 | 760 | 850~880 | **840~860** | 水 | 520~560 | 28~38 |
| **45** | 780 | 751 | **840~860** | **830~850** | 水/油 | 500~600 | 28~40 |
| 50 | 760 | 750 | 820~850 | 820~850 | 水 | 540~600 | 30~45 |
| 55 | 755 | 745 | 810~840 | 800~830 | 水/油 | 520~580 | 32~48 |
| 60 | 743 | 737 | 800~830 | 800~830 | 水/油 | 500~550 | 38~52 |
| 65 | 752 | 730 | 800~820 | 790~820 | 水/油 | 480~540 | 45~50 |
| 70 | 743 | 727 | 790~810 | 780~810 | 水/油 | 480~530 | 48~55 |
| 75 | 750 | 720 | — | 780~800 | 油 | 460~530 | 48~58 |
| 80 | 785 | 750 | — | 770~800 | 油 | 450~520 | 50~60 |

#### 合金结构钢详细热处理参数
<!-- 来源: 第2篇机械制图 第155页 -->

| 牌号 | Ac₃(°C) | 预热(°C) | 淬火温度(°C) | 淬火介质 | 回火温度(°C) | 回火时间(h) | 回火后硬度HBW | 临界淬透直径(mm) |
|:----:|:------:|:-------:|:----------:|:-------:|:----------:|:----------:|:----------:|:--------------:|
| **40Cr** | 782 | 400~500 | **840~860** | 油 | 520~560 | 1.5~2.5 | 207~285 | **水淬φ28~42/油淬φ15~25** |
| **35CrMo** | 800 | 400~500 | **840~860** | 油 | 540~580 | 1.5~2.5 | 207~269 | 水淬φ32~45/油淬φ20~30 |
| **42CrMo** | 795 | 400~500 | **840~860** | 油 | 560~620 | 1.5~3 | 217~302 | 水淬φ40~55/油淬φ25~38 |
| 20Cr | 820 | 400~500 | 870~890 | 水/油(渗碳后) | 180~200 | 2~3 | 渗碳层58~62HRC | 水淬φ12~18 |
| **20CrMnTi** | 825 | 400~500 | **870~880** | 油(渗碳后) | 180~200 | 2~3 | 渗碳层58~62HRC | 水淬φ18~25/油淬φ12~18 |
| 20CrMnMo | 830 | 400~500 | 850~870 | 油(渗碳后) | 180~200 | 2~3 | 渗碳层≥60HRC | 水淬φ25~35/油淬φ18~25 |
| 38CrMoAlA | 900 | 400~500 | 930~950 | 水/油 | 620~660 | 2~4 | 241~285 | — |
| 20Cr2Ni4 | 800 | 600~650 | 860~880 | 油(渗碳后) | 180~200 | 2~3 | 渗碳层58~62HRC | 油淬φ28~40 |
| 40CrNi | 770 | 400~500 | 820~840 | 油 | 500~540 | 2~3 | 207~269 | 水淬φ38~50/油淬φ25~35 |
| 40CrNiMoA | 774 | 600~650 | 840~860 | 油 | 580~620 | 2~4 | 269~321 | 油淬φ35~55 |
| 30CrMnSi | 810 | 400~500 | 880~900 | 油 | 520~560 | 2~3 | 229~285 | 油淬φ20~30 |

### 合金结构钢不同截面力学性能修正系数
<!-- 来源: 第2篇机械制图 第155页 -->

当零件截面直径（或厚度）大于试样尺寸时，力学性能需按截面系数折减：

| 钢种 | 截面(mm) | σ_s折减系数 | σ_b折减系数 | δ折减系数 | ψ折减系数 |
|:----:|:--------:|:----------:|:----------:|:--------:|:--------:|
| **45钢(正火)** | ≤25 | 1.00 | 1.00 | 1.00 | 1.00 |
| | 25~50 | 0.90 | 0.98 | 0.95 | 0.88 |
| | 50~100 | 0.85 | 0.95 | 0.90 | 0.80 |
| | 100~200 | 0.78 | 0.90 | 0.82 | 0.70 |
| **40Cr(调质)** | ≤25 | 1.00 | 1.00 | 1.00 | 1.00 |
| | 25~50 | 0.92 | 0.97 | 0.90 | 0.90 |
| | 50~100 | 0.85 | 0.95 | 0.80 | 0.80 |
| | 100~200 | 0.73 | 0.88 | 0.70 | 0.63 |
| **35CrMo(调质)** | ≤25 | 1.00 | 1.00 | 1.00 | 1.00 |
| | 25~50 | 0.95 | 0.98 | 0.95 | 0.93 |
| | 50~100 | 0.92 | 0.95 | 0.85 | 0.85 |
| | 100~200 | 0.87 | 0.92 | 0.78 | 0.75 |
| **42CrMo(调质)** | ≤25 | 1.00 | 1.00 | 1.00 | 1.00 |
| | 25~50 | 0.98 | 0.99 | 0.95 | 0.95 |
| | 50~100 | 0.95 | 0.97 | 0.88 | 0.90 |
| | 100~200 | 0.90 | 0.95 | 0.80 | 0.80 |

## 附录：钢材重量计算与规格速查
<!-- 来源: 第1篇一般设计资料 第583页 -->

### 钢材理论重量计算公式
<!-- 来源: 第1篇一般设计资料 第783页 -->

| 钢材类型 | 计算公式 | 单位说明 |
|---------|---------|---------|
| 圆钢 | W=0.00617 × d² | d=直径(mm), W=kg/m |
| 螺纹钢 | W=0.00617 × d² | d=公称直径(mm) |
| 方钢 | W=0.00785 × a² | a=边宽(mm) |
| 六角钢 | W=0.0068 × s² | s=对边距离(mm) |
| 八角钢 | W=0.0065 × s² | s=对边距离(mm) |
| 钢板 | W=7.85 × d | d=厚度(mm), W=kg/m² |
| 等边角钢 | W=0.00785 × d(2b−d) | b=边宽, d=边厚(mm) |
| 工字钢 | W=0.00785 × hd+2t(b−d) | h=高, b=腿宽, d=腰厚, t=平均腿厚 |
| 槽钢 | W=0.00785 × hd+2t(b−d) | 同上 |
| 无缝钢管 | W=0.02466 × t(D−t) | D=外径, t=壁厚(mm) |
| 圆钢（黄铜） | W=0.0267 × d² | d=直径(mm) |
| 圆钢（铝） | W=0.0022 × d² | d=直径(mm) |
| 圆钢（钛） | W=0.00345 × d² | d=直径(mm) |

### 常用钢材规格参考
<!-- 来源: 第1篇 第3页 [前言] -->

#### 热轧圆钢直径系列(mm)
<!-- 来源: 第1篇一般设计资料 第625页 -->

| 系列 | 规格 |
|:----:|------|
| 小规格 | 5.5, 6, 6.5, 7, 8, 9, 10, 11, 12, 13, 14, 15, 16, 17, 18, 19, 20 |
| 中规格 | 21, 22, 23, 24, 25, 26, 27, 28, 30, 32, 34, 35, 36, 38, 40 |
| 大规格 | 42, 45, 48, 50, 52, 55, 56, 60, 63, 65, 70, 75, 80, 85, 90, 95, 100 |
| 超大规格 | 105, 110, 115, 120, 125, 130, 140, 150, 160, 170, 180, 190, 200, 220, 250, 280, 300 |

#### 热轧钢板厚度系列(mm)
<!-- 来源: 第1篇一般设计资料 第625页 -->

| 系列 | 规格 |
|:----:|------|
| 薄板(冷轧) | 0.2, 0.3, 0.4, 0.5, 0.6, 0.8, 1.0, 1.2, 1.5, 1.8, 2.0, 2.5, 3.0, 3.5, 4.0 |
| 薄板(热轧) | 0.5, 0.6, 0.8, 1.0, 1.2, 1.5, 2.0, 2.5, 3.0, 3.5, 4.0 |
| 中厚板 | 4.5, 5, 6, 7, 8, 9, 10, 12, 14, 15, 16, 18, 20, 22, 25, 28, 30, 32, 36, 40 |
| 特厚板 | 45, 50, 55, 60, 65, 70, 75, 80, 85, 90, 100, 110, 120, 130, 140, 150, 160, 180, 200 |

#### 热轧H型钢型号系列
<!-- 来源: 第2篇机械制图 第277页 -->

| 系列 | 型号 | 高度×宽度(mm) |
|:----:|:----:|:-------------:|
| HW(宽翼缘) | 100×100, 125×125, 150×150, 175×175, 200×200, 250×250, 300×300, 350×350, 400×400 | 100×100~400×400 |
| HM(中翼缘) | 150×100, 200×150, 250×175, 300×200, 350×250, 400×300, 450×300, 500×300, 600×300 | 150×100~600×300 |
| HN(窄翼缘) | 100×50, 125×60, 150×75, 175×90, 200×100, 250×125, 300×150, 350×175, 400×200, 450×200, 500×200, 600×200, 700×300, 800×300, 900×300 | 100×50~900×300 |
| HP(桩用) | 200×200, 250×250, 300×300, 350×350, 400×400 | 200×200~400×400 |

## 附录：钢材硬度换算表
<!-- 来源: 第1篇一般设计资料 第583页 -->

### 常用硬度换算（GB/T 1172-1999）
<!-- 来源: 第2篇机械制图 第155页 -->

| 洛氏HRC | 布氏HBW | 维氏HV | 抗拉强度σ_b(MPa)近似值 | 洛氏HRC | 布氏HBW | 维氏HV | 抗拉强度σ_b(MPa)近似值 |
|:------:|:-------:|:------:|:-------------------:|:------:|:-------:|:------:|:-------------------:|
| 20 | 230 | 235 | 790 | 45 | 425 | 440 | 1430 |
| 22 | 248 | 253 | 835 | 46 | 443 | 455 | 1480 |
| 24 | 265 | 270 | 895 | 47 | 461 | 470 | 1540 |
| 26 | 283 | 287 | 950 | 48 | 480 | 490 | 1600 |
| 28 | 300 | 305 | 1010 | 49 | 498 | 510 | 1660 |
| **30** | **317** | **323** | **1060** | **50** | **517** | **530** | **1720** |
| 31 | 326 | 332 | 1085 | 51 | 535 | 550 | 1780 |
| 32 | 336 | 342 | 1120 | 52 | 553 | 570 | 1850 |
| 33 | 345 | 352 | 1145 | 53 | 571 | 590 | 1910 |
| 34 | 355 | 362 | 1175 | 54 | 589 | 610 | 1970 |
| **35** | **365** | **373** | **1210** | **55** | **608** | **630** | **2030** |
| 36 | 375 | 385 | 1245 | 56 | 626 | 650 | 2100 |
| 37 | 384 | 395 | 1280 | 57 | 645 | 670 | 2170 |
| 38 | 394 | 407 | 1320 | 58 | 663 | 690 | 2250 |
| **40** | **413** | **425** | **1370** | **60** | **699** | **735** | **2400** |
| 42 | 432 | 445 | 1425 | 62 | 734 | 780 | 2580 |
| 44 | 452 | 465 | 1475 | 64 | — | 825 | 2750 |

## 附录：材料缺陷与热处理缺陷
<!-- 来源: 第1篇一般设计资料 第513页 -->

### 常见热处理缺陷及对策
<!-- 来源: 第2篇机械制图 第155页 -->

| 缺陷类型 | 表现 | 原因 | 防止措施 |
|---------|------|------|---------|
| 淬火裂纹 | 零件表面出现裂纹 | 冷却过快、组织应力过大、原始缺陷 | 预冷淬火、分级淬火、正确预热、选择合适冷却介质 |
| 淬火变形 | 扭曲/尺寸变化 | 热应力+组织应力不均 | 合理装挂、对称结构设计、压床淬火、校正回火 |
| 脱碳 | 表面含碳量降低 | 加热气氛氧化、保护不足 | 控制炉气氛（氮气/吸热式气氛）、防脱碳涂料 |
| 氧化 | 表面产生氧化皮 | 加热时与氧反应 | 保护气氛加热、真空热处理、盐浴炉加热 |
| 硬度不足 | 硬度低于要求 | 淬火温度偏低、冷却不足、回火温度偏高 | 检查仪表、提高冷却速度、控制回火工艺 |
| 软点 | 局部硬度偏低 | 表面气泡附着、淬火冷却不均、组织偏析 | 搅拌淬火液、提高介质流速、工件表面清洁 |
| 回火脆性 | 韧性下降 | 特定温度区间回火（250~400°C/450~650°C） | 避开脆性区回火、回火后快冷、加Mo/W元素 |
| 过热 | 晶粒粗大、脆性大 | 加热温度过高或保温时间过长 | 控制温度和保温时间、过热后重新正火细化 |
| 渗碳层过深 | 渗层超厚 | 温度过高或时间过长 | 控制碳势和扩散时间 |
| 氮化层脆性 | 剥落/崩边 | 氮势过高 | 降低氨分解率、控制渗氮层厚度

### 钢材常见冶金缺陷
<!-- 来源: 第1篇一般设计资料 第120页 -->

| 缺陷名称 | 特征 | 成因 | 影响 |
|---------|------|------|------|
| 白点(发裂) | 酸蚀后内部细小裂纹 | 钢中氢含量高+组织应力 | 降低塑性和韧性，零件报废 |
| 偏析 | 成分/组织不均匀 | 凝固过程中溶质再分配 | 力学性能各向异性 |
| 非金属夹杂 | 钢中氧化物/硫化物/硅酸盐 | 脱氧产物、炉渣卷入 | 降低疲劳寿命，引起应力集中 |
| 带状组织 | 铁素体和珠光体呈条带状分布 | 热加工时枝晶偏析被拉长 | 各向异性，横向性能差 |
| 网状碳化物 | 沿晶界呈网状分布的碳化物 | 过共析钢冷却不当 | 硬度脆性大，降低耐磨性 |
| 魏氏组织 | 沿晶界呈针状分布的铁素体 | 过热+较快冷却 | 韧性显著下降 |
| 缩孔/缩松 | 铸锭心部疏松 | 凝固收缩补充不足 | 重载时可能导致断裂 |

---

*注：以上数据依据 GB/T 700-2006, GB/T 699-1999, GB/T 3077-2015, GB/T 1222-2016, GB/T 18254-2016, GB/T 1220-2007, GB/T 9439-2009, GB/T 1348-2009, GB/T 11352-2009, GB/T 1172-1999 等现行国家及行业标准整理。实际应用以最新标准文本为准。*
